Repository: cat266816/structure-case-library

# 结构设计案例库

产品与机械结构设计案例库（外壳、连接件、转轴铰链、机构、密封、拆解结构等），以 [Obsidian](https://obsidian.md/) 仓库形式整理，目前共 131 篇案例。

本仓库为**私有**。配图版权归原作者，仅供个人学习，请勿公开再分发。

## 用 Obsidian 打开

1. 克隆本仓库。
2. 用 Obsidian「打开本地仓库」选择里面的 `vault` 文件夹。
3. 从 `首页.md` 开始浏览；可视化地图在 `案例地图.canvas`。

建议安装社区插件 Dataview，并在其设置中打开 Enable JavaScript Queries。

## 可视化网页

静态站点位于 `docs/`，可作为 GitHub Pages 项目站的源（`main` 分支的 `/docs`）。本地可直接打开 `docs/index.html`，或在仓库根目录运行：

```bash
python3 scripts/build_site.py
```

GitHub Pages 尚未启用；若已发布，本节会改为实际地址。

## 目录

```
vault/          Obsidian 案例库
docs/           可视化静态站点（构建产物）
scripts/        站点构建脚本
```

## 最新扩充

2026-11-21 按用户要求追加按键结构专项 20 篇（含微变形输入、系统支承及远置传力等明确标注的扩展案例），累计 131 篇；网页已本地重建。

# 结构设计案例库（Obsidian Vault）

产品与机械结构设计案例库：外壳、卡扣、连接件、转轴铰链、机构、防水密封、拆解结构。首版 2026-11-13，含 15 个已核实案例；第 1 次收集后共 28 个；第 2 次 +22，共 50 个；第 3 次 +20，共 70 个；第 4 次（2026-11-17）+20，共 90 个。第 5 次（2026-11-21）+21，共111个；同日用户追加按键专项+20，当前共131个。每2天目标新增20个以上，每篇做深；用户临时专项不改变例行轮换。

## 导入 Obsidian
1. 解压 `structure-case-library.zip`，得到 `vault` 文件夹（可改名）。
2. 打开 Obsidian →「打开本地仓库 / Open folder as vault」→ 选这个文件夹。
3. 首次打开时点「信任作者并启用插件」（只有安装了社区插件才需要）。
4. 从 **首页.md** 开始浏览；可视化地图在 **案例地图.canvas**。
   - 建议在「设置 → 文件与链接」把「附件默认存放路径」设为 `附件`。
   - 可以用社区插件 Homepage 把 `首页.md` 设为启动页（可选）。

## 推荐插件
| 插件 | 用途 | 必需？ |
| --- | --- | --- |
| **Dataview**（社区） | 首页与分类索引页里的动态表格、统计、卡片视图；设置里打开「Enable JavaScript Queries」才能显示卡片视图 | 推荐（没有也能看静态备用表） |
| Canvas（核心，默认开启） | 打开 `案例地图.canvas` | 是 |
| Properties / 属性视图（核心） | 查看、编辑每篇案例顶部的属性 | 默认开启 |
| Mermaid（内置） | 分类图、剖面示意图 | 内置无需安装 |
| Templater / 核心「模板」 | 用 `00-说明/案例模板.md` 新建案例（模板文件夹设为 `00-说明`） | 可选 |
| Image Toolkit / Image Captions | 放大看拆解图 | 可选 |

## 目录
```
首页.md                 总首页：统计、分类图、Dataview 表 + 静态备用表
案例地图.canvas          按分类分组的可视化地图（图片 + 案例卡片）
00-说明/收集计划.md      分类体系、16 周主题轮换、平台搜索方法、收录标准、阶段目标
00-说明/案例模板.md      每篇案例的属性与正文结构
00-说明/收集日志.md      每次收集记录 + 待跟进线索
01-… ~ 07-…/             各一级分类文件夹，每个都有「索引」页
附件/                    配图（版权归原作者，仅供个人学习）
```

## 说明
- 每个案例都实际打开过来源核实；来源没给出的数字写「来源未给出」，推断内容标注「推断」。
- 图片来自 iFixit、Wikimedia Commons、B 站专栏、CNC Kitchen、Pen Vibe、Google Patents 等原始来源，版权归原作者，仅作个人学习收藏，请勿公开再分发。

File: vault/07-材料与工艺/07-材料与工艺 索引.md
---
tags: [分类索引]
---
# 07-材料与工艺 索引

> 注塑、钣金、压铸/CNC、3D 打印、包胶双色、表面处理对结构的约束与案例。

返回 [[首页]] · 计划见 [[收集计划]]

## 二级分类

- 注塑（6）
- 钣金（1）
- 压铸/CNC（1）
- 3D 打印（2）
- 包胶/双色（1）
- 表面处理（2）
- 金属注射成型（MIM）（1）
- 公差与尺寸链（2）
- 发泡成型（1）


## 本类案例（Dataview）

```dataview
TABLE WITHOUT ID file.link AS 案例, 二级分类, 应用产品, 难度, 评分, 来源平台
FROM "07-材料与工艺"
WHERE 一级分类
SORT 评分 DESC, 收录日期 DESC
```

## 本类案例（静态备用表，无插件也能看）

| 案例 | 二级分类 | 难度 | 评分 | 亮点 |
| --- | --- | --- | --- | --- |
| [[铝件阳极氧化的尺寸链：膜厚一半向外、遮蔽螺纹与挂点]] | 表面处理、公差与尺寸链 | 进阶 | ★★★★★ | 阳极氧化膜是从铝基体「长出来」的转化膜，不是镀上去的。两家来源都用**「约一半向内 … |
| [[换料收缩率：同一张图换料就裂，图纸必须按新缩水放缩]] | 公差与尺寸链、注塑 | 进阶 | ★★★★★ | 模具型腔是按某一种料的收缩率反向放大做出来的；同一张成品 3D 图换料却不重新放缩 … |
| [[气体辅助注塑（GAIM）：用气道掏空厚筋消缩痕]] | 注塑 | 高级 | ★★★★★ | 气体辅助注塑先把型腔注到约 60%–90% 满，再注入氮气把厚截面芯部掏空，并由气体 … |
| [[FDM 一体打印活动件（Print-in-Place）：XY 每边 0.3 mm、Z 两整层的间隙规则]] | 3D 打印 | 入门 | ★★★★ | 一体打印（Print-in-Place，PiP）是把铰链销和铰链孔、关节和关节窝按装 … |
| [[免喷涂材料 vs 喷涂：成本、良率与三条硬边界]] | 表面处理、注塑 | 进阶 | ★★★★ | 免喷涂是把金属/珠光颜料预先混进塑料粒子，注塑一次成型就有外观，省掉整条喷涂线。赫兹 … |
| [[注塑倒扣脱模：强脱、斜顶还是滑块]] | 注塑 | 进阶 | ★★★★ | 卡扣等倒扣结构决定了模具要不要加侧向机构：深圳维亚达科技给出三步判断——先用悬臂梁应 … |
| [[荣耀金属 3D 打印免组装转轴专利：连接余料与垂直打印方向的切割面]] | 3D 打印 | 高级 | ★★★★ | 折叠屏转轴有轴盖、支架、摆臂、阻尼、同步、门板等几十个零件。荣耀专利 CN12195 … |
| [[金属注射成型（MIM）：均匀壁厚、烧结支撑面与 5000 件成本拐点]] | 金属注射成型（MIM） | 进阶 | ★★★★ | MIM 是把金属粉和粘结剂混成喂料，像塑料一样注塑出「生坯」，再脱掉粘结剂、高温烧结 … |
| [[发泡件缩水：模温、排气与保压和实心件相反]] | 注塑、发泡成型 | 进阶 | ★★★★ | 发泡件整体收缩往往小于实心件，但皮层只有薄薄一层、底下是气泡，局部凹陷有时更狠。现场 … |
| [[双色注塑：硬胶先射、软胶后射的结构拆件规则]] | 包胶/双色、注塑 | 进阶 | ★★★ | 双色注塑是两种材料在同一台双色机上分两次成型、只出模一次：B 站专栏《【模具知识】1 … |
| [[特斯拉 Giga Press 一体化压铸车身件]] | 压铸/CNC | 高级 | ★★★ | 特斯拉用锁模力 55,000–61,000 kN 的 Idra Giga Press … |
| [[钣金折弯件设计规则：最小弯曲半径与预留切口]] | 钣金 | 入门 | ★★★ | 钣金折弯的大部分缺陷（外侧开裂、回弹、孔变形、角部起皱、单边偏移）都能在设计阶段用几 … |

File: vault/07-材料与工艺/FDM 一体打印活动件（Print-in-Place）：XY 每边 0.3 mm、Z 两整层的间隙规则.md
---
标题: "FDM 一体打印活动件（Print-in-Place）：XY 每边 0.3 mm、Z 两整层的间隙规则"
一级分类: "07-材料与工艺"
二级分类: ["3D 打印"]
应用产品: ["一体打印铰链", "可动关节玩具（关节龙、剪刀）", "打印轴承与链条"]
材料: ["PLA", "PETG", "ABS/ASA/PC", "尼龙", "TPU 95A"]
工艺: ["FDM 3D 打印", "桥接", "切片参数（层高、流量、象脚补偿）"]
标签: ["3D打印", "Print-in-Place", "一体打印", "间隙", "公差", "铰链", "中文来源"]
tags: ["结构案例", "3D打印", "一体打印", "间隙", "公差", "铰链"]
难度: "入门"
来源平台: "厂商技术文章"
来源链接: "https://qidi3d.com/blogs/news/how-to-3d-print-interlocking-parts-and-assemblies"
补充来源: ["https://www.bilibili.com/read/cv8345243", "https://ozfdm.com.au/blogs/knowledge-base/print-in-place-designs-hinges-joints-and-mechanisms", "https://3dcalculators.com/blog/print-in-place-clearance"]
收录日期: 2026-11-13
评分: 4
核实状态: "已核实（4 个来源；各家数值有「每边/总量」口径差异，见对比）"
封面图: "附件/pip-hinge-concept-drvax.jpg"
---

# FDM 一体打印活动件（Print-in-Place）：XY 每边 0.3 mm、Z 两整层的间隙规则

> [!summary] 一句话概述
> 一体打印（Print-in-Place，PiP）是把铰链销和铰链孔、关节和关节窝按装配好的状态一次打出来，零件之间只靠一圈空气隔开。QIDI 给出的工作值是：0.4 mm 喷嘴、0.2 mm 层高下，**一体打印铰链每边 0.30–0.40 mm，球窝每边 0.35–0.50 mm，Z 向间隙取层高的整数倍且至少两层（0.4 mm）**；这大约是打印后再装配的销孔间隙（每边 0.15–0.25 mm）的两倍，因为熔在一起的一体件没法再磨开。B 站爱能特专栏（转述 Irv Shapiro 的教程）补充了做法：用「间隙 + 桥接」造出四周悬空的中间件，先打 0.2–0.6 mm 五孔测试块确认机器精度。

## 配图

![[附件/pip-hinge-concept-drvax.jpg]]
*图源：[B 站专栏 cv8345243](https://www.bilibili.com/read/cv8345243)（爱能特Anet3D，转引 Irv Shapiro / DrVax 视频截图）；铰链概念剖面：间隙 0.20–0.50、层高 0.15–0.30（单位 mm），顶层用桥接把中间件「关」在里面，第 1 层要注意象脚*

![[附件/pip-clearance-test-block.jpg]]
*图源：同上；0.2–0.6 mm 五孔间隙测试块，插入对应插头检查孔边是否溢料*

![[附件/pip-scissor-first-layer-fused.jpg]]
*图源：同上；底层粘连的一体打印剪刀，热床温度过高导致第一层软化扩张，把转轴焊死*

> 图片版权归原作者所有，仅作个人学习收藏；出处见文末「来源与核实记录」。

## 结构原理

> 本节数字只写来源里给出的；来源没有就写「来源未给出」。

### 堆叠方案

方向：**卧式铰链沿 Z 向（打印层方向）从下到上**（按 DrVax 剖面图整理）

| 层级 | 零件/区域 | 材料 | 厚度/尺寸 | 固定方式 | 依据 |
| --- | --- | --- | --- | --- | --- |
| L1 | 第 1 层（外件与中间件同层，但被间隙隔开） | PLA 等 | 层高 0.15–0.30 mm；需象脚补偿，QIDI 建议底边倒角 0.4 mm × 45° | 打印 | cv8345243 图；QIDI |
| L2 | 中间件（活动件）主体 | 同上 | 四周与外件留间隙 0.20–0.50 mm（DrVax 图）；QIDI 铰链取每边 0.30–0.40 mm | 不与外件接触 | cv8345243；QIDI |
| L3 | Z 向间隙（中间件顶面与外件顶盖之间） | 空气 | 层高整数倍，至少 2 层：0.2 mm 层高取 0.4 mm；0.12 mm 层高取 0.36 mm | — | QIDI |
| L4 | 顶盖桥接层 | 同上 | 悬空首层下垂 0.05–0.15 mm，所以 Z 间隙再加 0.10 mm；桥长取决机型（文中举 10/30/40 mm） | 桥接 | QIDI；cv8345243 |

剖面示意：

```mermaid
flowchart TB
  T["顶盖：桥接层（下垂 0.05–0.15 mm → Z 间隙 +0.10 mm）"]
  G1["Z 间隙 ≥ 2 层（0.4 mm @0.2 mm 层高）"]
  M["中间件（活动件）"]
  S["XY 间隙：铰链每边 0.30–0.40 mm；球窝 0.35–0.50 mm"]
  B["第 1 层：象脚补偿 + 底边倒角 0.4×45°"]
  T --- G1 --- M
  M --- S
  M --- B
```

### 零件清单

| 零件 | 数量 | 功能 | 材料 | 依据 |
| --- | --- | --- | --- | --- |
| 外件（带铰链孔/关节窝） | 1 | 固定侧 | PLA/PETG 等 | 全部来源 |
| 中间件（销/关节头） | 1 或多节 | 活动侧，打印时四周悬空 | 同上 | cv8345243 |
| 桥接顶盖 | 1 | 把中间件「锁」在外件内 | 同上 | cv8345243 |
| 间隙测试块 | 1 | 每台机器标定一次 | 同上 | cv8345243（0.2–0.6 mm 五孔）；OzFDM（0.1–0.4 mm，0.1 递增）；QIDI（0.10–0.50 mm） |
| 干石墨粉 | 适量 | 转动销润滑 | 石墨 | 3dcalculators 转述 QIDI |

### 装配顺序

> 一体打印没有装配；以下是「标定 → 设计 → 打印 → 释放」的流程：

1. 每台打印机先打间隙测试块，用正式件的朝向、层高、喷嘴和材料，在同一次打印里打多个间隙版本（QIDI：同一批次热历史一致）。
2. 选「能分开的最小间隙」和「能自由活动的最小间隙」（OzFDM）。
3. 建模：XY 按测试值，Z 按层高整数倍；悬空顶面加 0.10 mm；内部悬垂 ≤ 45°（卧式孔用 45° 泪滴形顶）。
4. 切片：机构部分可用 0.12–0.16 mm 层高、机体 0.2 mm（按对象分别设置）；开象脚补偿；不加支撑（支撑会把间隙焊死）。
5. 打印完冷却到室温，固定一边、轻轻来回扳动直到活动件松开。尼龙件 24 小时后再试（吸湿后会变大）。

### 受力与运动分析

- **为什么会焊死**：FDM 在高温下逐层挤出，相邻零件距离小于约一个层高（Z）或一个挤出线宽（XY），两边的熔体会粘到一起（QIDI）。层高 0.2 mm 时最小可靠 Z 间隙就是 0.2 mm。
- **运动副**：销在孔内转动属于间隙配合；间隙越大越松旷，OzFDM 称 0.4 mm 以上「很松、晃动大」。
- **方向与强度**：销竖着打，XY 圆度最好、不需桥接，但销沿层间受力容易断；销平放打印层沿销长方向，强度更好，孔顶变成悬垂（3dcalculators 转述 Snapmaker、Sovol）。
- **失效模式**（爱能特四因素）：热床温度过高 → 第一层软化扩张、底部粘连；流量（挤出倍增）偏大 → 实际线宽大于 0.4 mm 吃掉间隙；打印温度过高 → 料软膨胀，过低 → 层间结合差；打印速度过快 → 振动定位不准。另外冷却不足 → 桥接下垂。

## 设计要点与参数

| 要点 | 内容 | 依据 |
| --- | --- | --- |
| 铰链（一体打印） | 每边 0.30–0.40 mm，直径方向 0.60–0.80 mm | QIDI |
| 球窝 | 每边 0.35–0.50 mm，直径方向 0.70–1.00 mm | QIDI |
| 打印后装配的销 | 半径方向 0.15–0.25 mm，直径方向 0.30–0.50 mm | QIDI |
| 滑轨 | 每边 0.20–0.30 mm；低于 0.20 mm 层纹变成干涉，摩擦急升 | QIDI |
| Z 间隙 | 层高整数倍：0.2 mm 层高取 0.4 mm；0.12 mm 层高取 0.36 mm；0.25 mm 在 0.2 mm 层高会被取整为 0.2 或 0.4 | QIDI |
| 悬空首层 | 下垂 0.05–0.15 mm → 加 0.10 mm | QIDI |
| PLA 经验值 | 0.2–0.3 mm 可用；标定好的机器 0.15 mm 可行；0.4 mm 以上很松 | OzFDM |
| 材料加量 | PETG 比 PLA 加 0.1–0.15 mm（易拉丝）；TPU 推荐 95A、直驱挤出 | OzFDM |
| 机器门槛 | 能做出 0.2 mm 间隙的打印机才适合做可动小装置 | cv8345243 |
| 孔偏小 | 内孔建模放大 0.10–0.30 mm 或开孔补偿；FDM PETG 20 mm 孔误差可达 0.28–0.52 mm | QIDI |
| 缩放陷阱 | 模型缩放会同比缩放间隙：0.6 mm 缩到 50% 变 0.3 mm；关节龙放大到 150% 会变松 | 3dcalculators 转述 JLC3DP、QIDI |

> 口径差异（推断后的提醒）：QIDI 写「每边 0.30–0.40」，Sovol 公差指南写铰链「总量约 0.3–0.4」，DrVax 图写「Gap Spacing 0.20–0.50」未说明口径。照抄数值前先确认是半径方向还是直径方向，差一倍。

## 优缺点

**优点**
- 零装配，没有销钉等额外零件
- 可以做出装配上不可能的结构（关节链、被关在框里的活动件）

**缺点 / 代价**
- 间隙是空气，活动件总有晃动（比装配件间隙大一倍）
- 结果只对标定时那一组机器、材料、层高、朝向成立
- 不能加支撑，几何受悬垂角限制（≤ 45° 或 Prusa 给的 45–60°）

## 可借鉴点

- **给每台机器建一张间隙表**：同一批次打一组 0.1 mm 步进的测试件，结果写进设计规范
- **Z 向间隙永远按层高的整数倍画**，桥接顶面多给 0.1 mm
- **要精度又要速度**：机构部位用细层高，机体用粗层高（按对象切片）
- **大批量产品不要照搬**：注塑件的活动铰链靠材料弯曲而不是间隙，见 [[活动铰链（Living Hinge）：一体成型的柔性铰链]]

## 与库中相似案例对比

| 对比项 | 本案例 | [[活动铰链（Living Hinge）：一体成型的柔性铰链]] | [[3D 打印件热熔铜螺母：孔径与拉拔力实测]] |
| --- | --- | --- | --- |
| 「一体」的方式 | 两个刚体之间留空气间隙 | 同一材料的薄弯曲带 | 打印后热压金属件 |
| 关键数 | XY 0.3–0.4 mm/边，Z ≥ 2 层 | 铰链厚度（见该案例） | 孔径与拉拔力 |
| 工艺 | FDM | 注塑（PP） | FDM + 热熔 |

## 相关案例

- [[活动铰链（Living Hinge）：一体成型的柔性铰链]]
- [[3D 打印件热熔铜螺母：孔径与拉拔力实测]]
- [[卡扣三种基本形式：悬臂、环形、扭转]]
- 分类索引：[[07-材料与工艺 索引]]

## 来源与核实记录

- 主来源：[3D Printed Interlocking Parts: Clearance & Fit Guide](https://qidi3d.com/blogs/news/how-to-3d-print-interlocking-parts-and-assemblies)（QIDI 3D 官方博客）
- 补充来源 1：[铰链设计 让3D打印玩具动起来](https://www.bilibili.com/read/cv8345243)（B 站专栏，爱能特Anet3D，2020-11-13；转述 Irv Shapiro 视频）
- 补充来源 2：[Print in Place Designs: Hinges, Joints, and Mechanisms](https://ozfdm.com.au/blogs/knowledge-base/print-in-place-designs-hinges-joints-and-mechanisms)（OzFDM，James Hill，2025-10-14）
- 补充来源 3：[Print-in-place clearance](https://3dcalculators.com/blog/print-in-place-clearance)（3D Calculators，2026-10-26；汇总 QIDI、Sovol、JLC3DP、Snapmaker、Prusa、Stratasys 数值。其中 Sovol、Snapmaker、JLC3DP 的数字只经这篇转述，未逐一打开原文）
- 核实：2026-11-13 打开 QIDI、B 站、OzFDM、3dcalculators 四篇核对数值；QIDI 原文数值与 3dcalculators 转述一致。

File: vault/07-材料与工艺/MuCell微发泡：气泡生长代替保压，筋壁比可以做到1比1.md
---
标题: "MuCell微发泡：气泡生长代替保压，筋壁比可以做到1比1"
一级分类: "07-材料与工艺"
二级分类: ["发泡成型"]
应用产品: ["汽车门板与内饰骨架", "结构件与电子、消费品壳体（非高外观面）"]
材料: ["多数热塑性塑料；Trexel 写除 LCP 外几乎都可形成泡孔结构，填充料通常收益更大"]
工艺: ["MuCell 微发泡注塑：超临界 N2 或 CO2 溶入熔体，注射后降压成核并生长"]
标签: ["MuCell", "微发泡", "筋壁比", "保压", "缩痕", "轻量化"]
难度: "进阶"
来源平台: "厂商技术文章"
来源链接: "https://www.yizumi.com/latest/1043"
补充来源: ["https://trexel.com/wp-content/uploads/2019/08/Brochure-Corporate-1.pdf", "https://matsui.net/zh-CHS/lineup/mucell/"]
收录日期: 2026-11-22
评分: 4
核实状态: "已核实（已打开伊之密中文《MuCell微发泡有7个真相》：可实现 1:1 主壁与筋位，并注明部分资料引自 Trexel；已打开 Trexel 2019 企业手册第 4 页：Rib to wall thickness ratios of 1:1，以及『筋厚可以等于公称壁厚且无缩痕』；已打开松井中文页的 1:1 说明和 2.8 mm→1.8 mm 剖面照片。松井是 MuCell 设备伙伴，手册内容与 Trexel 同属一套技术源，不作为第二机构。Smartmolding 2021 文和 CMSA2014 幻灯均为 Trexel 人员撰写，只作同机构补充，未另计机构）"
封面图: "附件/trexel-rib-wall-ratio.jpg"
tags: ["结构案例", "MuCell", "微发泡", "筋壁比", "保压", "缩痕"]
---

# MuCell微发泡：气泡生长代替保压，筋壁比可以做到1比1

> [!summary] 一句话概述
> MuCell 微发泡把超临界氮气或二氧化碳溶进熔体，注射进型腔后靠泡孔成核、生长来填满并「保压」，不再依赖注塑机的高压保压。结构上的直接后果是：加强筋不必再按实心件 0.4–0.6 倍壁厚去削薄。伊之密写明可以「实现 1:1 的主壁与筋位结构」；Trexel 手册把同一条写成 Rib to wall thickness ratios of 1:1，并配对照图：常规设计筋明显细于主壁，MuCell 设计允许筋厚等于公称壁厚且不出现缩痕。它和 [[发泡件缩水：模温、排气与保压和实心件相反]]、[[气体辅助注塑（GAIM）：用气道掏空厚筋消缩痕]] 都在处理厚区收缩，但本篇的主角是筋壁比这条设计规则为什么可以放宽。

## 配图

![[附件/trexel-rib-wall-ratio.jpg]]
*图源：[Trexel MuCell Corporate Brochure](https://trexel.com/wp-content/uploads/2019/08/Brochure-Corporate-1.pdf) 第 4 页；左侧对照「从薄壁流向厚壁」的浇注建议，并画出 Conventional Design 与 MuCell Design 的筋壁比：后者筋厚与主壁接近 1:1。右侧是带微发泡芯层和实体皮层的筋根剖面，引文写：cell growth 比实心保压更能把厚区压实，多数情况下可以做出筋厚等于公称壁厚、而且没有缩痕的零件*

![[附件/matsui-wall-section-2p8-1p8.jpg]]
*图源：[松井制作所《物理发泡成型 MuCell》](https://matsui.net/zh-CHS/lineup/mucell/) 文内剖面照片；同一类结构把实心设计的主壁 2.8 mm 减薄到 1.8 mm（图中同时标出筋或局部壁 1.8 mm）。松井用这个例子说明：发泡抑制缩痕后，可以把结构需要的地方留厚、不需要的地方减薄，并配有「MuCell 设计（壁厚比 1:1）」的图题。这是 Trexel 技术链上的中文图解，不作为第二机构*

> 图片版权归原作者所有，仅作个人学习收藏；出处见文末「来源与核实记录」。

## 结构原理

> 本节所有数字只写来源里给出的；来源没有就写「来源未给出」。

### 堆叠方案

方向：**从制件表皮到微发泡芯层，再对照筋与主壁的厚度比**

伊之密把过程写成：塑化时注入超临界流体，熔体进入模腔后压力下降，流体成核、泡孔长大，直到充满型腔或熔体冷却才停止，最终形成细微的蜂巢状结构。Trexel 手册把它分成四步：计量注入 SCF、在螺杆混合段形成单相熔体、注射后降压成核并形成带实体皮层的闭孔结构、用受控的泡孔生长代替 pack & hold，在型腔里建立均匀的低压填充。

对结构设计，最重要的不是设备，而是「谁在做保压」。实心注塑靠浇口把压力传到厚筋根部，所以筋必须削薄，避免缩痕；微发泡的压力来自型腔里到处生长的气泡，厚筋根部反而可以被就地补缩。因此 Trexel 写：可以把材料放在真正需要强度的位置，不需要结构的地方减薄；浇口可以开在薄截面，让泡孔生长去填后面的厚截面。

| 层级 | 零件 / 区域 | 材料 | 厚度/尺寸 | 固定方式 | 依据 |
| --- | --- | --- | --- | --- | --- |
| L1 | 实体皮层（skin） | 与所选塑料相同 | 来源未给出皮层厚度数字 | 与制件一体 | Trexel 第 3–4 页 |
| L2 | 微发泡芯层 | 同材 + 闭孔气泡 | Trexel 未在本手册给出泡孔直径范围 | 一体 | Trexel；伊之密 |
| L3 | 主壁 | 同上 | 可以按功能减薄。松井 / Trexel 案例把某类内饰件主壁从 2.8 mm 减到 1.8 mm | 一体 | 松井；Trexel 体系案例 |
| L4 | 加强筋 | 同上 | 允许筋厚与主壁 1:1，而不按实心件那样削到约 0.5 倍壁厚 | 一体 | 伊之密 NO.6；Trexel 第 4 页 |

CMSA2014（Trexel 梁兆云，与手册同一机构）还给出过另一组门板数字，不要和 2.8/1.8 mm 混成同一案例：传统设计主壁 2.4 mm、筋 0.8 mm；MuCell 设计主壁 1.8 mm、筋 1.2 mm。这里筋/壁 = 1.2/1.8，还没有到 1:1，但已经明显高于传统的 0.8/2.4。手册把 1:1 写成可以实现的规则，案例数字则按具体零件各记各的。

剖面示意：

```mermaid
flowchart TB
  SCF["超临界 N2 / CO2 溶入熔体"] --> INJ["注射进型腔，压力下降"]
  INJ --> CELL["泡孔成核并生长，代替保压"]
  CELL --> SKIN["L1 实体皮层 + L2 发泡芯"]
  CELL --> RIB["L4 筋厚可以做到与 L3 主壁 1:1，厚筋根部靠气泡补缩"]
```

### 零件清单

| 零件 | 数量 | 功能 | 材料 | 依据 |
| --- | --- | --- | --- | --- |
| 微发泡塑件（皮芯结构） | 1 | 在减重的同时保持结构，并减轻缩痕和翘曲 | 多数热塑性塑料；Trexel 写除 LCP 外几乎都可发泡 | Trexel；伊之密 |
| 加强筋 | 按结构需要 | 按功能需要可以做到与主壁等厚 | 与塑件同材 | 伊之密；Trexel |
| SCF 计量与注射单元 | 1 套，装在注塑机上 | 把超临界流体注入料筒 | 设备；松井、Trexel 提供系统 | 松井；Trexel |
| 浇口与流道 | 按模具 | 优先从薄截面进胶，厚截面放在填充末端靠气泡补缩 | 模具 | Trexel 第 4 页 |

### 装配顺序

这是成型工艺对零件几何的约束，不是多零件装配。对应的设计 / 成型顺序（按已打开来源整理）：

1. 按功能布置主壁和筋，不必为了消缩痕把筋削到 0.4–0.6 倍壁厚。伊之密、Trexel 都把 1:1 当作可以采用的筋壁比。
2. 把浇口放在薄截面，让熔体从薄流向厚，厚区放到填充末端，由泡孔生长补缩（Trexel 第 4 页）。
3. 在塑化阶段注入计量好的超临界 N2 或 CO2，形成单相熔体后注射（Trexel、伊之密、松井）。
4. 注射完成后不再做传统的高压保压，或把保压时间大幅缩短；泡孔生长在型腔里建立较均匀的低压（Trexel、松井）。
5. 冷却、开模。伊之密提醒：泡孔如果在表面破裂会留下流痕，因此 MuCell 本身不适合直接做高外观件；他们另推 FoamPro 做表面效果，那是另一套方案，不是本篇的 1:1 筋规则。

### 受力与运动分析

- **受力路径**：使用载荷仍由实体皮层和筋承担。发泡芯层降低密度和重量。伊之密写：微发泡设计具有同等或更好的能量吸收，同时隔热更好。来源没有给出本篇讨论的门板或通用筋的具体刚度和冲击数值。
- **运动关系**：成型后无机构运动。出模后的尺寸稳定性来自残余应力降低和内部气体压力对收缩的抵消（伊之密、Trexel）。
- **失效风险**：高外观面会出现流痕（伊之密明确写不适用于外观要求高的产品）。厚区如果冷却不够，气体压力还可能在出模后把芯部鼓出来——库内 [[发泡件缩水：模温、排气与保压和实心件相反]] 把 MuCell 的这一现象记为 post blow，本篇不重复展开，但设计 1:1 厚筋时仍要记住：规则放宽的是缩痕，不是无限加厚。Trexel 也写本技术不适合透明件，并应避免没有针阀的开放式热流道（CMSA2014 局限表，与手册同一机构）。

## 设计要点与参数

| 要点 | 内容 | 依据 |
| --- | --- | --- |
| 筋壁比 | 可以做到主壁与筋 1:1，而不出现缩痕 | 伊之密 NO.6；Trexel 第 4 页原文 “Rib to wall thickness ratios of 1:1 can be used with the MuCell® process” |
| 和实心件的差别 | 实心件为消缩痕通常把筋做到约 0.4–0.6 t（见库内加强筋篇）。微发泡用气泡生长就地补缩，不必再按这条削薄 | Trexel 第 4 页对照图；对照库内加强筋篇 |
| 保压被替代 | 泡孔生长代替传统 pack & hold，型腔压力更均匀，残余应力和翘曲下降 | Trexel；伊之密 NO.5；松井 |
| 主壁可以减薄 | 松井案例：某结构从 2.8 mm 减到 1.8 mm，并写通过薄壁设计约减材料 20%，与密度降低合计最多约 30%；该例还有「合计 40% 树脂使用费」的表述，与门板类案例数字一致，但不要和通用 20%–30% 混成一条 | 松井 |
| CMSA 门板对照（同一技术源，另一组数） | 传统：壁 2.4 mm、筋 0.8 mm；MuCell：壁 1.8 mm、筋 1.2 mm | CMSA2014 幻灯，Trexel |
| 减重与周期（伊之密） | 一般可缩短成型时间 15%–30%；密度降低与功能化设计结合，通常减重 20% 以上 | 伊之密 NO.3、NO.4 |
| 黏度 | 松井：玻纤增强结晶工程塑料黏度约降 10–15%，非晶约降 15–25% | 松井 |
| 外观限制 | 表面易有流痕，不适合直接用于高外观件 | 伊之密 NO.7 |
| 材料限制 | Trexel：除 LCP 外几乎都可发泡；透明件不适用 | Trexel 手册；CMSA2014 |

## 优缺点

**优点**
- 筋可以按刚度需要加厚到与主壁相当，不必为了外观缩痕先削一刀（伊之密、Trexel）
- 取消或缩短高压保压，翘曲和残余应力下降，周期缩短（伊之密 15%–30%）
- 主壁可按功能减薄，减重往往比单纯降低密度更大（Trexel、松井）

**缺点 / 代价**
- 高外观面有流痕，通常要做非外观件，或再加覆膜、IMD、二次处理（伊之密）
- 需要专用 SCF 装置、螺杆、料筒和关闭喷嘴，并涉及 MuCell 许可（松井、Trexel）
- 不是「筋想做多厚都可以」：出模后厚芯仍有鼓包风险，细节见发泡件缩水篇的 post blow
- 不适合透明件；热流道要用针阀（Trexel 体系说明）

## 可借鉴点

- 画微发泡结构件时，先问「这条筋是不是只为了消缩痕才削薄的」：如果是，可以按 1:1 重新评估
- 浇口放在薄壁，厚筋放在填充末端，让气泡而不是浇口压力去补缩
- 减重不要只算发泡密度，主壁从 2.8 mm 减到 1.8 mm 这类几何减薄往往贡献更大
- 外观件不要直接当 MuCell 裸面使用
- 1:1 是「可以不缩痕」，不是「必然更强」：强度和冲击还要用所选材料做验证，来源没有给出通用强度系数

## 与库中相似案例对比

| 对比项 | 本案例 | [[塑料件加强筋设计：厚度、高度与间距比例]] | [[发泡件缩水：模温、排气与保压和实心件相反]] | [[气体辅助注塑（GAIM）：用气道掏空厚筋消缩痕]] |
| --- | --- | --- | --- | --- |
| 主角 | 微发泡让筋壁比可以到 1:1 | 实心件筋厚、筋高、间距的通用比例 | 发泡件的缩水、排气、模温和 post blow，与实心件相反 | 用气体通道把厚筋掏空 |
| 如何处理厚筋 | 气泡在筋根生长，代替保压补缩 | 把筋削到约 0.4–0.6 t，避免背面缩痕 | 讨论缺陷和工艺窗口，不改筋壁比规则 | 先做厚筋，再打进气体把芯部掏空 |
| 何时用这篇 | 已经确定走 MuCell，要重新评估筋厚 | 普通实心注塑件的筋截面 | 发泡件出了缩水、鼓包、排气问题 | 想保留厚筋外形又要空心减缩痕，但不走微发泡 |

## 相关案例

- [[塑料件加强筋设计：厚度、高度与间距比例]]
- [[发泡件缩水：模温、排气与保压和实心件相反]]
- [[气体辅助注塑（GAIM）：用气道掏空厚筋消缩痕]]
- [[注塑缩痕：厚壁背面凹陷、减胶坑与保压边界]]
- 分类索引：[[07-材料与工艺 索引]]

## 来源与核实记录

- 主来源：[伊之密《【轻量化技术贴】MuCell微发泡有7个真相值得你了解》](https://www.yizumi.com/latest/1043)（2017-05-12，广东伊之密精密机械股份有限公司。已打开中文正文，核对 1:1 主壁与筋位、周期 15%–30%、减重 20% 以上、不适合高外观件。文末写「部分资料引自 Trexel 公司」，因此 1:1 这条与 Trexel 手册交叉使用，不把伊之密当作与 Trexel 完全无关的原创数据源；但伊之密是独立的注塑机制造商，不是 Trexel 经销商转述页，可作为第二机构）
- 补充来源 1：[Trexel MuCell Corporate Brochure](https://trexel.com/wp-content/uploads/2019/08/Brochure-Corporate-1.pdf)（已打开预下载 8 页 PDF，核对第 4 页 1:1 筋壁比原文、从薄到厚的浇注示意，以及「筋厚等于公称壁厚且无缩痕」的引文）
- 补充来源 2：[松井《物理发泡成型 MuCell》](https://matsui.net/zh-CHS/lineup/mucell/)（已打开中文页，核对「加强筋的厚度等于基本壁厚不会影响外观质量」、壁厚比 1:1 的图题，以及 2.8 mm→1.8 mm 剖面照片。松井为 Trexel 体系设备伙伴，参数与案例与 Trexel 同源，不计入独立机构）
- 同机构补充（未计入第二、第三机构）：[SMARTMolding《MuCell 微發泡射出成型工藝的模具設計》](https://www.smartmolding.com/21-02a04/)（2021-02-22，作者 Trexel Asia 郑伟华）；[CMSA2014《微发泡技术在汽车注塑件上的应用》](http://www.caemolding.org/newsevents/news/cmsa2014/file/CMSA2014-pdf/D2S1/D2S1-4.pdf)（Trexel 梁兆云。已打开，补充门板 2.4/0.8 mm 对 1.8/1.2 mm 的对照）。Plastics Technology 2012 年《Five Cases Where Microcellular Foaming Paid Off》已打开，作者为 Trexel 的 Levi Kishbaugh，其中 Johnson Controls 门板也写了 1:1 甚至超过 1:1 的筋壁比，同样归入 Trexel 体系，不另计机构。
- 核实：2026-11-22 实际打开上述页面和 PDF。未把发泡件缩水篇已经写过的 post blow、排气和锁模力细节再写成这篇的主体；本篇只把筋壁比从实心件规则里解放出来，并标明 1:1 的出处。

File: vault/07-材料与工艺/免喷涂材料 vs 喷涂：成本、良率与三条硬边界.md
---
标题: "免喷涂材料 vs 喷涂：成本、良率与三条硬边界"
一级分类: "07-材料与工艺"
二级分类: ["表面处理", "注塑"]
应用产品: ["家电外壳（空调面板、吸尘器壳）", "卫浴配件", "小家电与办公产品外壳"]
材料: ["金属色免喷涂 ABS / PP / PC-ABS / PMMA-ASA / PA", "片状铝粉颜料", "多面体（钻石银）颜料"]
工艺: ["注塑", "顺序阀浇口热流道", "模内切", "急冷急热（RHCM）", "皮纹/拉丝遮蔽"]
标签: ["免喷涂", "熔接线", "流痕", "浇口", "CMF", "表面处理", "中文来源"]
tags: ["结构案例", "免喷涂", "熔接线", "流痕", "浇口", "表面处理"]
难度: "进阶"
来源平台: "厂商技术文章"
来源链接: "https://www.hezidesign.com/gongyi/1268.html"
补充来源: ["https://www.smartmolding.com/20-12b01/", "https://hsplastics.com/newsshow-372-137.html", "https://www.bilibili.com/read/cv53861483"]
收录日期: 2026-11-13
评分: 4
核实状态: "已核实（4 个来源；成本数字仅赫兹一家给出，属设计公司项目测算）"
封面图: "附件/spray-free-weldline-mechanism.jpg"
---

# 免喷涂材料 vs 喷涂：成本、良率与三条硬边界

> [!summary] 一句话概述
> 免喷涂是把金属/珠光颜料预先混进塑料粒子，注塑一次成型就有外观，省掉整条喷涂线。赫兹工业设计给出决策账：单件成本低 15–30%，盈亏平衡约月产 8000–12000 件；金暘新材料（SMARTMolding 专题）和鸿盛新材料则讲清它的结构代价：**片状铝粉在两股料流交汇处会竖起来，熔接线变成一条暗线**，所以结构设计要少开孔、浇口加宽、用顺序阀进胶或模内切，把熔接线「赶」到非外观面。

## 配图

![[附件/spray-free-weldline-mechanism.jpg]]
*图源：[SMARTMolding《細節決定成敗：免噴塗產品解決方案》](https://www.smartmolding.com/20-12b01/)（金暘新材料）圖1；熔接线机理：料流交汇处金属粉垂直取向，光线不反射，看起来发黑*

![[附件/spray-free-in-mold-cut.jpg]]
*图源：同上 圖6；模内切：先把孔做成闭孔、环形进胶消除表面熔接线，射出后切刀动作把孔切出*

![[附件/spray-free-rib-flowmark.jpg]]
*图源：同上 圖7；加强筋方向与流痕：充填方向与筋平行时易产生流痕，垂直时无流痕或较淡*

> 图片版权归原作者所有，仅作个人学习收藏；出处见文末「来源与核实记录」。赫兹原文配图为 Unsplash 场景图，未收录。

## 结构原理

> 本节数字只写来源里给出的；来源没有就写「来源未给出」。

### 堆叠方案

方向：**外观件剖面，从表面到内部**（对比喷涂件与免喷涂件）

| 层级 | 喷涂件 | 免喷涂件 | 厚度/尺寸 | 依据 |
| --- | --- | --- | --- | --- |
| L1 外观层 | 面漆/清漆 | 无单独涂层，靠表层平行排列的片状颜料反光 | 漆膜厚度来源未给出 | SMARTMolding |
| L2 底层 | 底漆 | — | 来源未给出 | — |
| L3 基材 | 普通注塑件（可回用料） | 颜料预分散在 ABS/PP/PC-ABS 等基体中 | 壁厚：要求均匀，变化处渐变 | SMARTMolding；鸿盛；B 站 cv53861483 |
| L4 内部结构 | 筋、柱不受限制 | 筋厚 ≤ 主壁厚 1/3，筋方向尽量不与充填方向平行 | 1/3 | SMARTMolding |

剖面示意（缺陷机理）：

```mermaid
flowchart LR
  A["片状铝粉随熔体流动<br/>沿表面平行排列 → 反光=金属感"] --> B{"遇到什么?"}
  B -->|"两股料流交汇（孔、圆柱后方）"| C["互相挤压，颜料垂直表面<br/>→ 看到片层侧面 → 暗线（熔接线）"]
  B -->|"壁厚突变 / 筋条 / 浇口附近"| D["颜料取向紊乱<br/>→ 反射角不同 → 流痕"]
  C --> E["对策：移浇口、顺序阀进胶、<br/>模内切、皮纹遮盖"]
  D --> F["对策：均匀壁厚、筋 ≤ 1/3 壁厚、<br/>筋垂直于流向、扇形浇口"]
```

### 零件清单

| 零件/要素 | 数量 | 功能 | 材料 | 依据 |
| --- | --- | --- | --- | --- |
| 免喷涂外观壳体 | 1 | 外观+结构 | 金属色免喷涂料 | 全部来源 |
| 扇形浇口（替代针形浇口） | 按需 | 降低剪切、减少流痕 | — | 鸿盛 |
| 多点针阀式热流道 | 大件 | 顺序进胶，控制熔接线位置 | — | SMARTMolding；鸿盛 |
| 模内切刀 | 每个孔 1 | 先成型闭孔，再切出孔位 | 模具钢 | SMARTMolding |
| 排气系统、冷料井 | 按需 | 减少气纹与冷料 | — | 鸿盛 |
| 急冷急热模温设备 | 高光件 | 注射时模温高于 Tg，结束后快速降到顶出温度 | — | 鸿盛 |

### 装配顺序

> 本案例为选型与开模流程，按来源整理：

1. 先用赫兹五维决策表判断要不要用免喷涂（成本、良率、外观上限、改色灵活度、环保）。
2. 选路线：双色粒/叠模、高光免喷涂、加纤免喷涂（赫兹），或片状颜料与多面体颜料二选一（SMARTMolding；鸿盛）。
3. 结构设计：减少孔洞，取消开孔处台阶，壁厚均匀，筋厚 ≤ 1/3 壁厚并让筋垂直于流向。
4. 模流分析定浇口，把熔接线移到非外观面；大件用顺序阀（鸿盛例子：G1 注射开始即开，G2、G3 在 1.6 s 后开）。
5. 必须开孔的外观面用模内切；剩余痕迹用皮纹、拉丝、图案或贴标遮蔽。
6. 验收标准写明光源和角度（赫兹：加纤件写「指定光源角度下无浮纤」）。

### 受力与运动分析

- **「运动」是熔体流动**：片状颜料像漂在河里的树叶，顺流时平躺（反光），两股水流对撞时被挤立起来（不反光）。所以熔接线的位置完全由浇口位置和孔、柱这些障碍物决定。
- **熔接线会迁移**：SMARTMolding 指出熔接线位置会随工艺变化移动，不能靠固定位置遮盖来解决。
- **力学风险**：熔接线处本身强度较低（行业常识，推断）；鸿盛要求材料兼顾韧性和刚性以通过跌落测试。
- **热循环**：急冷急热工艺把模温先升到玻璃化温度以上，再快速冷却，可消除熔合线、橘皮、气纹（鸿盛）。

## 设计要点与参数

| 要点 | 内容 | 依据 |
| --- | --- | --- |
| 材料溢价 | 免喷涂粒子比普通料贵 8–25 元/kg | 赫兹 |
| 省掉的成本 | 喷涂治具一套 2000–6000 元；漆料与人工每件 3–12 元；喷涂不良率常见 2–8% | 赫兹 |
| 综合成本 | 月产 2 万件以上单件低 15–30%；月产 3000 件以下喷漆更划算；盈亏平衡约月产 8000–12000 件（含治具摊销） | 赫兹项目测算 |
| 双色粒/叠模 | 两条皮纹深度差超过 0.02 mm，分界处出现「白痕带」，只能修模 | 赫兹跟模实测 |
| 高光免喷涂 | 60° 光泽可到 85 以上；熔体前沿温差 ≥ 8 ℃ 出波纹；对角线 > 400 mm 的大件需模温机分区控温 | 赫兹 |
| 加纤免喷涂 | 黑色加纤件在阳光直射下有星点反光 | 赫兹 |
| 加强筋 | 厚度 ≤ 产品厚度 1/3；避免充填方向与筋平行 | SMARTMolding |
| 浇口 | 针形浇口改扇形浇口；增加排气和冷料井 | 鸿盛 |
| 顺序进胶 | 三浇口例：G1 开始即开，G2、G3 注射 1.6 s 后开 | 鸿盛 |
| 颜料替换 | 多面体（钻石银）颜料替代片状颜料：金属感稍弱，熔接线和流痕不明显 | SMARTMolding；鸿盛 |
| 材料要求 | 流动性高、热稳定好（阻燃级尤其要少挥发物）、本身光泽好、韧性与刚性兼顾 | 鸿盛 |
| 合规 | VOC 近零；赫兹称过 RoHS/REACH 的文书量少一半 | 赫兹 |

## 优缺点

**优点**
- 省掉整条喷涂工序，没有喷涂不良，VOC 从源头减少
- 批次外观一致性更容易控制，开发和交付周期缩短（B 站 cv53861483）
- 塑料件可回收（漆层污染回料的问题不存在，推断）

**缺点 / 代价**（赫兹三条硬边界 + 结构限制）
- 做不到真空镀那样的深镜面质感
- 玻纤浮纤压不全，深色件在强光下有星点
- 大件色差窗口比喷漆窄；改色等于换料重验
- 结构自由度下降：孔、柱、筋、壁厚突变都会产生可见缺陷

## 可借鉴点

- **把「熔接线去哪」当作外观件结构设计的输入**：开孔、圆柱、卡扣位置先过一遍模流，再定 ID
- **外观面上的孔优先用模内切**，或者把孔移到非外观面
- **筋垂直于流向布置，筋厚 ≤ 1/3 壁厚**（比普通件常用的 0.5–0.6 倍更严）
- **验收标准写清光源和角度**，避免到货扯皮
- 赫兹建议三类不用免喷涂：手办级深镀外观、户外强光深色大屏件、经常改色的产品；三类主动推：带皮纹的家电壳体、白色或浅灰办公产品、出口欧盟的产品

## 与库中相似案例对比

| 对比项 | 本案例 | [[咬花（晒纹）与拔模角：每 0.025 mm 纹深加 1°]] | [[双色注塑：硬胶先射、软胶后射的结构拆件规则]] |
| --- | --- | --- | --- |
| 外观实现方式 | 颜料混入粒子 | 模具表面纹理 | 两种料分区成型 |
| 主要约束 | 熔接线、流痕位置 | 拔模角 | 拆件厚度、附着结构 |
| 关系 | 皮纹是免喷涂遮盖流痕的主要手段，因此两者经常同时出现 | — | 赫兹的「双色粒/叠模」路线与双色注塑思路相近 |

## 相关案例

- [[咬花（晒纹）与拔模角：每 0.025 mm 纹深加 1°]]
- [[双色注塑：硬胶先射、软胶后射的结构拆件规则]]
- [[注塑螺丝柱（Boss 柱）：壁厚比 0.6 分水岭与自攻底孔公式]]
- 分类索引：[[07-材料与工艺 索引]]

## 来源与核实记录

- 主来源：[免喷涂还是喷漆：一张表看懂省钱在哪、翻车在哪](https://www.hezidesign.com/gongyi/1268.html)（赫兹工业设计，刘也，2026-10-15）
- 补充来源 1：[細節決定成敗：免噴塗產品解決方案](https://www.smartmolding.com/20-12b01/)（ACMT SMARTMolding 2020 年 12 月杂志专题，金暘新材料）
- 补充来源 2：[免喷涂流痕和熔接痕的两个主要改善方案](https://hsplastics.com/newsshow-372-137.html)（中山鸿盛新材料，2018-07-14）
- 补充来源 3：[闪银效果金属色免喷涂材料……铝银效果原理与应用指南](https://www.bilibili.com/read/cv53861483)（B 站专栏，2026-11-11，带鸿盛软文性质，只引用原理部分）
- 核实：2026-11-13 打开全部来源核对。补充来源 1–3 都出自材料厂商，有推销立场；成本与良率数字只有赫兹一家，属单一来源。

File: vault/07-材料与工艺/压铸侧抽芯：侧孔或倒扣不能沿主开模方向退出时才加滑块.md
---
标题: "压铸侧抽芯：侧孔或倒扣不能沿主开模方向退出时才加滑块"
一级分类: "07-材料与工艺"
二级分类: ["压铸/CNC"]
应用产品: ["带侧孔、内凹槽或反向扣位的压铸壳体和支架", "侧面有装配孔或需滑块成形的铸件"]
材料: ["铝、锌等压铸合金（按零件）", "滑块、导槽和型芯为模具钢（来源未给出具体牌号）"]
工艺: ["压铸开模后的侧向抽芯 / 滑块", "或改分型、改结构、改为后加工"]
标签: ["压铸", "抽芯", "滑块", "侧孔", "分型"]
难度: "进阶"
来源平台: "厂商技术文章"
来源链接: "https://www.yycfyz.com/knowledge/parting-line-side-core"
补充来源: ["https://www.sunrise-metal.com/zh/%E5%8E%8B%E9%93%B8%E6%BB%91%E5%9D%97", "https://jhmim.com/zh-CN/design-for-die-casting/"]
收录日期: 2026-11-27
评分: 4
核实状态: "已核实（已打开余姚孙杭模具厂整理的《压铸件侧孔与倒扣怎么开模？分型线与抽芯方向怎样判断》；已打开 Sunrise Metal 中文《压铸滑块》页关于导槽和型芯密封面粗糙度；已打开 JH MIM 指南中「避免或减少抽芯部位」节。三家为独立机构。孙杭页是厂方技术说明，本篇只引用结构判断，不写入页面上的个人联系方式。）"
封面图: "附件/diecast-jhmim-core-pull.png"
tags: ["结构案例", "压铸", "抽芯"]
---

# 压铸侧抽芯：侧孔或倒扣不能沿主开模方向退出时才加滑块

> [!summary] 一句话概述
> 判断侧孔要不要抽芯，先看形成这个孔腔的钢芯能不能顺着主开模方向退出来；只有侧孔、内凹或反向扣位挡住退出时，才需要在侧向滑块、改结构和后加工三条路里选，而不是一看到侧孔就加一套抽芯机构。

## 配图

![[附件/diecast-jhmim-core-pull.png]]
*图源：[JH MIM《压铸设计指南》](https://jhmim.com/zh-CN/design-for-die-casting/) 抽芯相关插图；用于说明避免或减少抽芯的结构方向。*

![[附件/diecast-jhmim-hole-edge.png]]
*图源：同上指南与孔边距离相关的插图；侧孔位置还会影响孔到边缘的壁厚和出模。*

> 图片版权归原作者所有，仅作个人学习收藏；出处见文末「来源与核实记录」。

## 结构原理

> 本节所有数字只写来源里给出的；来源没有就写「来源未给出」，不估算、不编造。

孙杭的判断方法是：把形成孔腔的钢芯想成一块不能穿透铸件的实体，开模时它能不能从零件里直接退出。若侧孔、内凹槽或反向扣位挡住退出，才需要研究其他成形或加工路线。只看孔朝向的照片，识别不了被遮挡的内凹。分型线也不只是外观痕迹：它是模具不同成形部分相接的位置，会影响修边、跨分型尺寸和接口布置。

三条路线的取舍是：

- 设置侧向成形机构：能在侧面形成孔或局部形状，但要评审机构空间、退出距离、动作和维修。
- 调整特征或分型方案：减少挡着钢芯退出的结构，先确认会不会改掉装配接口和外观。
- 留作后加工：让某些孔或精确接口在成形后完成，但要有加工空间和基准。

JH MIM 把「避免或减少抽芯部位」写成结构设计要求，并给出两种减少办法：非重要特征放到后工序；或改进结构，必要时牺牲一点外观来满足功能。Sunrise Metal 则讨论滑块本身：滑块与导槽配合面要有合理滑动精度，表面粗糙度应为 Ra≤1.6 μm；型芯密封段要根据压铸合金选择适当间隙和长度，配合面粗糙度应为 Ra≤0.8 μm。该页还指出，滑块设计不只是有底切时才需要考虑。

这与库中「注塑碰穿与插穿」不同：碰穿是用封胶面成形通孔或侧孔，尽量避免侧抽；本篇面对的是已经无法沿主方向出模的金属压铸侧孔，讨论的是要不要加滑块。已有「压铸壳体」篇只把「先定分型、拔模和侧抽，避免或减少抽芯」作为设计顺序中的一句，没有展开判断方法和滑块配合面。

### 堆叠方案

方向：从主分型开模方向看侧向机构，由外到内。

| 层级 | 零件 | 材料 | 厚度/尺寸 | 固定方式 | 依据 |
| --- | --- | --- | --- | --- | --- |
| L1 | 滑块及其导槽 | 模具钢（牌号来源未给出） | 导槽配合面 Ra≤1.6 μm | 开模后沿侧向抽出 | Sunrise Metal |
| L2 | 侧向型芯 / 成形头 | 模具钢 | 密封段间隙和长度按合金选择；密封配合面 Ra≤0.8 μm | 随滑块进退，成形侧孔或倒扣 | Sunrise Metal |
| L3 | 铸件侧孔、内凹或扣位 | 压铸合金 | 以能阻挡主方向退出为判定（孙杭） | 由侧向型芯成形，或改为后加工 | 孙杭；JH MIM |
| L4 | 主型腔与分型面 | 模具 | 分型位置影响修边和跨分型尺寸 | 主开模方向退出 | 孙杭 |

剖面示意：

```mermaid
flowchart LR
  Guide["L1 滑块与导槽"] --> Core["L2 侧向型芯"]
  Core --> Hole["L3 侧孔或倒扣"]
  Hole --> Parting["L4 主分型开模方向"]
```

### 零件清单

| 零件 | 数量 | 功能 | 材料 | 依据 |
| --- | --- | --- | --- | --- |
| 滑块 | 按侧向特征数量 | 带着型芯侧向进退 | 模具钢 | Sunrise；孙杭 |
| 导槽 | 与滑块成对 | 导向并控制滑动精度 | 模具钢 | Sunrise |
| 侧向型芯 | 按孔或倒扣 | 成形被主方向挡住的形状 | 模具钢 | 孙杭；Sunrise |
| 铸件 | 1 | 带侧孔或扣位的产品 | 压铸合金 | 各来源 |

### 装配顺序

1. 先沿主开模方向检查每个孔腔钢芯能否直接退出（孙杭）。
2. 若被挡住，比较三条路：加侧向机构、改特征或分型、留后加工。JH MIM 建议先避免或减少抽芯。
3. 若采用滑块：设计导槽精度和型芯密封段，并评审退出距离和维修空间。
4. 合模时滑块先到位，再压铸；开模时先抽出侧向型芯，再沿主方向顶出铸件。
5. 需要后加工的孔，在图上留出基准和加工空间。

> 来源是开模与模具动作说明，不是某产品的拆解顺序。

### 受力与运动分析

- **受力路径**：压铸时金属液对侧向型芯有冲击和包紧力；开模时抽芯力沿滑块导轨传递。Sunrise 强调密封段间隙要按合金选择，否则会漏铝或拉伤。
- **运动关系**：滑块相对主型腔做侧向进退；主开模方向与抽芯方向不同。两者的先后顺序必须避免干涉。
- **失效风险**：该抽芯却没抽，会造成强脱、拉伤或无法出模；不必要的滑块增加漏铝、卡死和维护点；分型线靠近重要贴合面却不规定允许痕迹。询价图如果只给侧孔照片、不给剖面和是否相通，容易误判。

## 设计要点与参数

| 要点 | 内容 | 依据 |
| --- | --- | --- |
| 判定条件 | 形成孔腔的钢芯能否沿主开模方向退出；侧孔、内凹槽或反向扣位挡住退出时，才研究其他路线 | 孙杭 |
| 三条路线 | 侧向机构 / 改结构或分型 / 后加工，并同时比较模具复杂度和后加工，不能只比开模费 | 孙杭 |
| 减少抽芯 | 非重要特征放到后工序；或改结构，必要时牺牲外观满足功能 | JH MIM |
| 导槽面 | 滑块与导槽配合面应达到合理滑动精度，表面粗糙度应为 Ra≤1.6 μm | Sunrise Metal |
| 型芯密封段 | 根据压铸合金选择适当间隙和长度，配合面粗糙度应为 Ra≤0.8 μm | Sunrise Metal |
| 图纸 | 主视图标外形，剖面显示孔的走向和是否相通；盲孔说明底部要求；必须保留的接口要明确标记 | 孙杭 |

## 优缺点

**优点**
- 能成形主方向退不出来的侧孔和倒扣，不必全部依赖机加工。
- 先做「能不能退出」的判断，可以避免给每个侧孔都加滑块。

**缺点 / 代价**
- 滑块占用模具空间，增加密封、漏铝、卡滞和维护点。
- 抽芯顺序与主开模干涉时，动作和周期都会变复杂。
- 改结构可能动到接口；后加工则要基准和加工余量。

## 可借鉴点

- 在图上先画主出模方向，把每一个侧孔、槽和扣位问一遍：钢芯怎么退？
- 能改分型或改成通孔、碰穿、后加工的，优先减滑块。
- 真要加滑块，把导槽精度、密封段间隙和退出距离写进模具规格，而不是只画一条箭头。
- 询价图用剖面把孔是否相通、盲孔底部和配合面说清楚。

## 与库中相似案例对比

| 对比项 | 本案例（压铸侧抽芯） | [[注塑碰穿与插穿：用封胶面成型通孔或侧孔，避免侧抽]] | [[压铸壳体：壁厚、拔模与加强筋设计规则]] |
| --- | --- | --- | --- |
| 主角 | 被主方向挡住的侧孔 / 倒扣要不要加滑块 | 用封胶面成形塑料件上的孔，减少侧抽 | 壁厚、内外拔模和筋 |
| 材料与工艺 | 压铸金属，滑块要密封和抗冲击 | 注塑塑料 | 压铸，但几乎不展开抽芯机构 |
| 何时用这篇 | 铝或锌零件侧面有孔、槽、扣位 | 塑料壳体侧孔 | 先把壁和筋做对 |

## 相关案例

- [[压铸壳体：壁厚、拔模与加强筋设计规则]]
- [[注塑碰穿与插穿：用封胶面成型通孔或侧孔，避免侧抽]]
- [[压铸铸孔与自攻底孔：细针易断，小于2mm宜先导后再加工]]
- [[压铸内浇口与横浇道：先定位置和截面积，再保证横浇道向内浇口收缩]]
- 分类索引：[[07-材料与工艺 索引]]

## 来源与核实记录

- 主来源：[《压铸件侧孔与倒扣怎么开模？分型线与抽芯方向怎样判断》](https://www.yycfyz.com/knowledge/parting-line-side-core)（余姚市孙杭模具厂网站编辑整理，更新于 2026-10-29。判定方法、三条路线和图纸要求来自该页。未写入页面上的个人姓名与电话。）
- 交叉来源：[Sunrise Metal，《压铸滑块》](https://www.sunrise-metal.com/zh/%E5%8E%8B%E9%93%B8%E6%BB%91%E5%9D%97)（2026-11-27 打开。导槽 Ra≤1.6 μm 与密封段 Ra≤0.8 μm 来自该页。）
- 交叉来源：[JH MIM《压铸设计指南》「避免或减少抽芯部位」](https://jhmim.com/zh-CN/design-for-die-casting/)（2026-11-27 打开。减少抽芯的两条办法来自该节。壁厚、筋和拔模表仍以「压铸壳体」篇为准。）
- 核实：2026-11-27 打开上述来源。

File: vault/07-材料与工艺/压铸内浇口与横浇道：先定位置和截面积，再保证横浇道向内浇口收缩.md
---
标题: "压铸内浇口与横浇道：先定位置和截面积，再保证横浇道向内浇口收缩"
一级分类: "07-材料与工艺"
二级分类: ["压铸/CNC"]
应用产品: ["铝、锌等压铸件的浇注系统", "需要同时布置进浇和排溢的模具"]
材料: ["铝合金、锌合金、镁合金、铜合金（中铸网给出分合金充型速度）", "实例：ZA8 锌合金盖板（集美大学沈江南文）"]
工艺: ["压铸浇注系统设计", "内浇口、横浇道与直浇道"]
标签: ["压铸", "内浇口", "横浇道", "充型速度", "浇注系统"]
难度: "进阶"
来源平台: "其他"
来源链接: "https://www.dcm888.com/news/3626.html"
补充来源: ["http://www.zonzu.cn/knowledge/show-147.html", "https://dcm888.com/news/2794.html"]
收录日期: 2026-11-27
评分: 4
核实状态: "已核实（已打开谭家明、李小华（重庆宗申动力）《压铸模具浇注系统设计注意事项及校核》，刊于 dcm888；已打开中铸网《浇注系统设计之内浇口设计》；已打开沈江南（集美大学）《锌合金压铸工艺及浇注排溢系统设计》，刊于 dcm888。宗申与集美大学为不同机构，中铸网为另一站点。两篇 dcm888 转载不互相当作同一机构的第二来源。）"
封面图: "附件/diecast-gating-dcm3626-01.jpg"
tags: ["结构案例", "压铸", "浇口"]
---

# 压铸内浇口与横浇道：先定位置和截面积，再保证横浇道向内浇口收缩

> [!summary] 一句话概述
> 压铸浇注系统要先为内浇口选位置和截面积，让金属液先填深处、少直冲型芯，再把横浇道做成从直浇道末端向内浇口逐渐缩小的通道；截面积和速度按充填公式校核，不能只凭经验随便开一条槽。

## 配图

![[附件/diecast-gating-dcm3626-01.jpg]]
*图源：[谭家明、李小华，《压铸模具浇注系统设计注意事项及校核》](https://www.dcm888.com/news/3626.html)（2016-04-25）；文内浇注系统或校核相关插图。*

![[附件/diecast-gating-dcm2794-01.jpg]]
*图源：[沈江南，《锌合金压铸工艺及浇注排溢系统设计》](https://dcm888.com/news/2794.html)（2014-10-14）；ZA8 盖板件浇注或排溢相关插图。*

> 图片版权归原作者所有，仅作个人学习收藏；出处见文末「来源与核实记录」。

## 结构原理

> 本节所有数字只写来源里给出的；来源没有就写「来源未给出」，不估算、不编造。

宗申一文把浇注系统写成控制金属液流向、排气溢流、压力传递以及充填速度、时间和模具温度分布的通道。设计顺序是：先定内浇口位置，再考虑导流方向和股数，再定浇道形状尺寸和内浇道截面积。内浇口位置的原则包括：先充填型腔深处难以排气的部位，不要一进浇就封住分型面；减少曲折和涡流；一般设在厚壁处，便于补缩和传递压力；减少分流汇合造成的冷隔；尽量避免直冲型芯，尤其是细小型芯；并便于切除。

横浇道是从直浇道末端到内浇口的通道，用来把金属液压向内浇口，并在冷却时补缩、传递静压力。宗申列出的要点是：横截面积从直浇道末端到内浇口应逐渐缩小，扩大处会出现负压并吸入分型面上的空气；多型腔时一次横浇道截面积应大于各二次横浇道截面积之和；任何情况下横浇道截面积都应大于内浇口；不宜突然收缩或扩张。

中铸网给出与上述一致的内浇口原则，并补充：薄壁复杂件宜用较薄内浇道以获得较高充填速度，一般结构件宜用较厚内浇道使流动平稳；内浇道数量以单道为主；外观要求高且不加工的部位不宜设内浇口。该页还给出按流量计算截面积的公式，以及分合金的充型速度范围。集美大学文则以 ZA8 锌合金盖板为例，给出热室压铸的压射比压、冲头速度和内浇口充型速度窗口。

这与库中「注塑浇口类型与位置」不同：压铸内浇口速度通常以数十米每秒计，还要和横浇道收缩、排溢一起设计，不能把注塑的侧浇口、潜伏浇口规则直接搬过来。已有「压铸壳体」篇只在顺序里提到切浇口，不讨论浇道尺寸。

### 堆叠方案

方向：沿金属液流动，从压室到型腔。

| 层级 | 零件 | 材料 | 厚度/尺寸 | 固定方式 | 依据 |
| --- | --- | --- | --- | --- | --- |
| L1 | 压室与直浇道 | 模具 / 压室 | 宗申公式中出现压室横截面积；具体直径按设备 | 压铸机压室 | 宗申；集美大学 |
| L2 | 横浇道 | 与浇注系统一体 | 截面积从直浇道末端向内浇口逐渐缩小，且始终大于内浇口 | 开设在分型面等处 | 宗申 |
| L3 | 内浇口 | 同上 | 中铸网：最小厚度不应小于 0.15 mm；集美大学实例见参数表 | 进入型腔的入口 | 中铸网；宗申；集美大学 |
| L4 | 型腔与溢流槽 | 铸件及排溢 | 宗申公式把型腔和溢流槽体积一并计入 | 由内浇口充入 | 宗申；中铸网 |

剖面示意：

```mermaid
flowchart LR
  Shot["L1 压室与直浇道"] --> Runner["L2 横浇道逐渐缩小"]
  Runner --> Gate["L3 内浇口"]
  Gate --> Cavity["L4 型腔与溢流"]
```

### 零件清单

| 零件 | 数量 | 功能 | 材料 | 依据 |
| --- | --- | --- | --- | --- |
| 直浇道 | 通常 1 | 从压室接出金属液 | 浇注系统（压铸合金） | 宗申 |
| 横浇道 | 1 或多级 | 导向、减速或分配，并向内浇口收缩 | 同上 | 宗申 |
| 内浇口 | 单道为主，必要时多股 | 控制进入型腔的速度和位置 | 同上 | 中铸网；宗申 |
| 溢流与排气（配合） | 按末充填处布置 | 容纳先到的冷料和气体 | 同上 | 宗申；集美大学 |

### 装配顺序

1. 分析型腔、分型和可能的死角、裹气部位，先定内浇口位置（宗申、中铸网）。
2. 按充填速度和充填时间计算或校核内浇口截面积。
3. 布置横浇道，保证向内浇口逐渐缩小，且截面积始终大于内浇口。
4. 在末端和易裹气处布置溢流、排气（细节见各文排溢节；本篇主角是进浇通道）。
5. 试模后按充不满、卷气、冲蚀或冷隔回头改浇口位置或厚度。

> 来源是设计与校核步骤，不是产品拆解。

### 受力与运动分析

- **受力路径**：压射力经压室传到直浇道、横浇道，在内浇口处转化为高填充速度；充满后再经浇道补缩。集美大学：热室机压射比压可达 20–50 MPa，用于克服浇道和内浇口阻力。
- **运动关系**：金属液单向流入型腔。内浇口速度过高会引起紊流、卷气、氧化和粘模，并加速模具冲蚀（集美大学）。
- **失效风险**：一进浇就封住分型面，气体排不出去；横浇道中途扩大产生负压吸气；多股对冲形成涡流和夹渣；正面冲击细小型芯造成粘模和凹陷。

## 设计要点与参数

| 要点 | 内容 | 依据 |
| --- | --- | --- |
| 内浇口位置 | 先填深处、设在厚壁、少迂回、少分流汇合、避免直冲型芯、便于切除；外观不加工面不宜设浇口 | 宗申；中铸网 |
| 内浇口最小厚度 | 不应小于 0.15 mm | 中铸网 |
| 充型速度范围（中铸网表） | 铝合金 20–60 m/s，平均 24 m/s；镁合金 10–120 m/s，平均 50 m/s；锌合金 30–50 m/s，平均 25 m/s；铜合金 1–10 m/s，平均 5.5 m/s | 中铸网 |
| 宗申校核用额定值 | 额定充填速度常取 40 m/s；额定充填时间常取 0.06 s；铝合金时间修正系数取 0.9。示例体积 403796 mm³，并给出一组修正系数 1、0.8、0.9、1 | 宗申。具体截面积要按原文公式和系数表计算，本篇不代算成一个未核对完的毫米值 |
| ZA8 盖板实例 | 轮廓 166 mm × 55 mm × 4 mm；最大壁厚 3.75 mm，最小 1.75 mm，平均约 2.5 mm，材料 ZA8，表面要电镀。热室压射比压可达 20–50 MPa；压射速度一般控制在 0.3–0.5 m/s；该盖板充型速度取 40–48 m/s。浇注温度一般高于液相线 20–30 ℃，文中取 425 ℃ | 集美大学沈江南文 |
| 横浇道 | 向内浇口逐渐缩小；始终大于内浇口；多型腔时一次横浇道大于各二次之和；不宜突然胀缩 | 宗申 |

## 优缺点

**优点**
- 把位置、截面积和横浇道收缩写成可检查的规则，减少「开一条槽试试」。
- 分合金的速度范围和实例窗口，便于在方案阶段做数量级判断。

**缺点 / 代价**
- 不同来源的平均速度和推荐窗口并不完全重合，例如中铸网锌合金平均 25 m/s，集美大学该盖板取 40–48 m/s，要按壁厚和原文表格选用，不能平均。
- 浇口设在厚壁或深处，往往给切浇口和外观留下痕迹。
- 只改浇口解决不了型腔密封或壁厚突变造成的气孔。

## 可借鉴点

- 先在图上标出最后充填点和排气点，再落内浇口，避免一进浇就封分型面。
- 横浇道按「只缩不扩、始终大于内浇口」检查一遍剖面。
- 速度和截面积用原文公式和系数表计算，并写明用的是哪一张表。
- 不要把注塑浇口类型表直接标到压铸图上。

## 与库中相似案例对比

| 对比项 | 本案例（压铸内浇口与横浇道） | [[注塑浇口类型与位置：侧浇口、潜伏浇口与点浇口对痕迹和对面结构的影响]] | [[真空压铸：合模后抽出型腔气体，再在负压下充型以减少卷气]] | [[压铸壳体：壁厚、拔模与加强筋设计规则]] |
| --- | --- | --- | --- | --- |
| 主角 | 金属液从哪进、横浇道怎么收缩、速度多大 | 塑料件侧浇口 / 潜伏 / 点浇口与痕迹 | 充型前抽真空 | 壁、筋、拔模 |
| 速度量级 | 来源给出数十 m/s 的内浇口速度 | 注塑充填，不能用本篇的 m/s 表 | 仍要有浇口，但增加真空通道和阀 | 不计算浇口 |
| 何时用这篇 | 布置铝或锌模具的浇注系统 | 塑料壳体浇口 | 气密性或气孔要求高 | 先把铸件壁做可压铸 |

## 相关案例

- [[注塑浇口类型与位置：侧浇口、潜伏浇口与点浇口对痕迹和对面结构的影响]]
- [[真空压铸：合模后抽出型腔气体，再在负压下充型以减少卷气]]
- [[压铸壳体：壁厚、拔模与加强筋设计规则]]
- [[压铸侧抽芯：侧孔或倒扣不能沿主开模方向退出时才加滑块]]
- 分类索引：[[07-材料与工艺 索引]]

## 来源与核实记录

- 主来源：[谭家明、李小华（重庆宗申动力机械股份有限公司），《压铸模具浇注系统设计注意事项及校核》](https://www.dcm888.com/news/3626.html)（2016-04-25。内浇口原则、横浇道收缩规则、额定 40 m/s 与 0.06 s 及示例体积来自该文。）
- 交叉来源：[中铸网，《浇注系统设计之内浇口设计》](http://www.zonzu.cn/knowledge/show-147.html)（2014-09-11。原则、最小厚度 0.15 mm 和分合金充型速度表来自该页。页中「经验推荐表如下」之后的厚度分档表在抓取结果里不完整，未写入。）
- 交叉来源：[沈江南（集美大学机械工程学院），《锌合金压铸工艺及浇注排溢系统设计》](https://dcm888.com/news/2794.html)（2014-10-14。ZA8 盖板尺寸、20–50 MPa、0.3–0.5 m/s 与 40–48 m/s、425 ℃ 来自该文。）
- 核实：2026-11-27 打开上述来源。未把两张速度表折中，也未代算宗申示例的最终内浇口毫米值。

File: vault/07-材料与工艺/压铸壳体：壁厚、拔模与加强筋设计规则.md
---
标题: "压铸壳体：壁厚、拔模与加强筋设计规则"
一级分类: "07-材料与工艺"
二级分类: ["压铸/CNC"]
应用产品: ["铝、锌、镁压铸电子或产品外壳", "一般尺寸的压铸壳体（不是超大型一体压铸车身件）"]
材料: ["JH MIM 指南与 CastMold 表：锌合金、铝合金、镁合金、铜合金"]
工艺: ["压力铸造（压铸）", "必要时局部机加工"]
标签: ["压铸", "壁厚", "拔模", "加强筋", "圆角"]
难度: "进阶"
来源平台: "厂商技术文章"
来源链接: "https://jhmim.com/zh-CN/design-for-die-casting/"
补充来源: ["https://cast-mold.com/zh-CN/blog/die-casting-part-design-14-principles/", "https://www.dynacast.com/zh-cn/resources/article/design-tips-for-improved-die-casting", "https://www.abdiecasting.com/wp-content/uploads/2024/09/Section-06-Additional-Specification-Guidelines.pdf"]
收录日期: 2026-11-22
评分: 4
核实状态: "已核实（已打开 JH MIM 中文《压铸设计指南》正文、壁厚与筋厚插图及各表；已打开 CastMold《压铸件设计：14项结构原则》正文与壁厚表、筋参数；已打开 Dynacast 中文《压铸设计优化要点》；已打开并提取 NADCA Product Specification Standards for Die Castings / 2021 Section 6 第 6-4、6-5 页插图。JH MIM、CastMold、Dynacast、NADCA 为独立机构。未使用 CastMold 文件名含 Gemini_Generated 的插图）"
封面图: "附件/jhmim-diecast-rib-draft.jpg"
tags: ["结构案例", "压铸", "壁厚", "拔模", "加强筋"]
---

# 压铸壳体：壁厚、拔模与加强筋设计规则

> [!summary] 一句话概述
> 一般铝/锌压铸壳体要把壁厚做薄、做均匀，用加强筋补刚度而不是加厚实心截面，并给内侧比外侧更大的拔模、在壁与筋交接处加圆角，避免厚薄突变和交叉厚节点；这与特斯拉 Giga Press 一类超大型一体压铸车身件不是同一套问题。

## 配图

![[附件/jhmim-diecast-rib-draft.jpg]]
*图源：[JH MIM《压铸设计指南》](https://jhmim.com/zh-CN/design-for-die-casting/)「筋的厚度和斜度」插图；以正常壁厚 S 为基准：S≤3 mm 时筋顶宽 b1=(0.6～1)S、筋根宽 b2=(1～1.3)S；S>3 mm 时 b1=(0.4～0.7)S、b2=(0.6～1)S；高度 h≤5S；圆角 r1≤0.5、r2≥S（图中单位标注为 mm）*

![[附件/jhmim-diecast-wall-strength.jpg]]
*图源：同上页「不同壁厚铝合金压铸件的密度与强度」配图；横轴为压铸壁厚 2.0～6.0 mm。曲线显示锌合金、铝合金与镁合金的相对性能随壁厚增加而下降，用来说明「在保证强度和刚度的前提下应尽可能减小厚度」*

![[附件/nadca-rib-designs-g6-3-21.jpg]]
*图源：[NADCA Product Specification Standards for Die Castings / 2021，Section 6「Ribs and Corners」，G-6-3-21，第 6-5 页](https://www.abdiecasting.com/wp-content/uploads/2024/09/Section-06-Additional-Specification-Guidelines.pdf)；推荐把筋根与壁面圆滑过渡、筋布置在内侧以改善金属分配；不推荐尖角小圆角、少拔模，以及外侧乱加筋造成应力分配不良。图中还提醒：筋与筋之间在模具里形成的 metal saver（减料凸包）过深、过尖、侧面拔模过小，会削弱模具钢*

> 图片版权归原作者所有，仅作个人学习收藏；出处见文末「来源与核实记录」。

## 结构原理

> 本节所有数字只写来源里给出的；来源没有就写「来源未给出」，不估算、不编造。

压铸是把液态或半液态金属在高压、高速下充入型腔并在压力下凝固。JH MIM 指南强调：薄壁铸件致密度较好，强度和抗压性能相对提高；但太薄则充填困难，太厚或壁厚严重不均则容易缩孔、气孔，力学性能明显下降。因此正确做法是把名义壁厚控制在推荐区间，同一铸件上最大与最小壁厚之比不要过大，再用筋来补因减薄而失去的刚度，并作为充型时的辅助流路。

拔模方面，内侧（型芯侧）冷却后包紧型芯，斜度要大于外侧。JH MIM 写：「一般来说，外侧尺寸是内侧尺寸的一半。」Dynacast 则给出更笼统的「每侧 ¼ 至 1 度」。圆角用来让金属流动顺畅、避免锐角裂纹，并减轻模具热节；NADCA 把圆角半径与交接处最薄壁厚 T1 联系起来，而不是随手画一个任意 R。

### 堆叠方案

按壳体壁的局部剖面「从外到内」：最外是带拔模的外壁，向内是名义壁厚，再向内是内侧加强筋及其根部圆角，筋与筋之间是减料形成的空腔（NADCA 所称 metal saver 在模具一侧）。方向以脱模方向为准。

| 层级 | 零件 | 材料 | 厚度/尺寸 | 固定方式 | 依据 |
| --- | --- | --- | --- | --- | --- |
| L1（最外） | 外壳外壁（外观或配合面） | 锌、铝、镁或铜合金 | 按投影面积选最小/正常壁厚，见参数表；JH MIM：压铸件壁厚一般 2～4 mm | 与内壁一体压铸 | JH MIM 壁厚节；CastMold 壁厚表 |
| L2 | 名义壁厚截面 | 同上 | 同一铸件最大壁厚与最小壁厚之比不大于 3：1；铝合金壁厚超过 6 mm 不宜压铸（JH MIM） | 凝固后成为壳体本体 | JH MIM「铸件设计壁厚要求」 |
| L3 | 内侧加强筋与根部圆角 | 同上 | JH MIM 图：h≤5S，筋厚小于壁厚；CastMold：筋底厚 t=(0.6–1)T，H≤5T，θ=1°–3° | 与壁一体成型 | JH MIM 筋图；CastMold 加强筋指南 |
| L4（最内） | 型芯与减料空腔 | 模具钢（来源未给出具体牌号） | NADCA：减料凸包不宜过深、边缘不宜过尖、侧面拔模不宜过小 | 开模时由拔模和顶出脱离 | NADCA G-6-3-21 |

剖面示意：

```mermaid
flowchart TB
  L1["L1 外壁（外侧拔模较小）"] --> L2["L2 均匀名义壁厚"]
  L2 --> L3["L3 内侧筋 + 根部圆角"]
  L3 --> L4["L4 型芯 / 减料空腔（内侧拔模较大）"]
```

### 零件清单

| 零件 | 数量 | 功能 | 材料 | 依据 |
| --- | --- | --- | --- | --- |
| 压铸壳体本体 | 来源未给出（按产品） | 提供封闭或半封闭外壳、基本壁厚和外形 | 锌、铝、镁或铜合金 | JH MIM、CastMold 材料分列 |
| 加强筋 | 来源未给出 | 减薄后补刚度、减少收缩变形、兼作充型辅助流路 | 与本体相同 | JH MIM 筋的作用；CastMold、NADCA |
| 圆角 | 来源未给出 | 改善流动与排气，降低铸件和模具应力集中 | 与本体相同 | JH MIM 圆角节；NADCA G-6-2-21 |
| 可选机加工面 | 来源未给出 | 只在配合面留加工余量，尽量减少加工面积 | 同上 | CastMold、JH MIM 加工余量节 |

### 装配顺序

1. 分型面、拔模方向和侧抽位置先定：避免或减少抽芯，交叉抽芯更要避免（JH MIM）。
2. 按铸件外形面积选定最小和正常壁厚，把过厚区域改成筋加均匀壁，厚薄交接用圆角或双半径过渡，而不是台阶。
3. 给内、外表面和孔、筋侧壁加上与脱模方向一致的斜度；配合面斜度可小于非配合面，内侧大于外侧。
4. 各壁与筋交接处加圆角（分型面处除外，NADCA 与 CastMold 都提醒分型线上的圆角会增加修边和模具成本）。
5. 压铸成型、切浇口和修飞边；仅在需要的配合面做少量机加工。

> 来源是设计原则，不是某壳体的拆解顺序。

### 受力与运动分析

- **受力路径**：使用载荷由壳体壁进入，经筋扩散到周围壁面。NADCA 说明：设计正确的筋比同等实心材料更能增加刚度；设计不正确则会在筋边集中应力。壁过厚时，内部缩孔、气孔会削弱截面。
- **运动关系**：成型后壳体为静态结构，无相对运动。唯一的「运动」是开模时铸件沿拔模方向脱离型腔和型芯。
- **失效风险**：壁厚不均导致缩孔、气孔和变形；内侧拔模不足则包紧型芯、拉伤或顶白；交叉厚节点和锐角在铸件和模具上形成热节；筋排得过密会使模具减料凸包过弱。JH MIM 还给出内部质量界限：孔洞最大直径不超过壁厚的 1/8，任一截面孔洞数量不超过 2 个/cm²（在「压铸件内部质量」节）。

## 设计要点与参数

| 要点 | 内容 | 依据 |
| --- | --- | --- |
| 可达到的最小壁厚（工艺极限） | 现代锌合金压铸件最小壁厚可达 0.3 mm，铝合金可达 0.5 mm | JH MIM 开篇「压铸的主要优点」 |
| 一般壁厚与厚薄比 | 压铸件的壁厚一般为 2～4 mm；同一压铸件中最大壁厚与最小壁厚之比不大于 3：1；壁厚超过 6 mm 的铝合金件不宜压铸 | JH MIM「铸件设计壁厚要求」 |
| 按面积推荐的最小 / 正常壁厚 | 面积分档与 JH MIM 表「壁厚 a×b 处的面积（cm²）」对应。首行标签原文作「≤25%」，其余行为「＞25〜100」「＞100〜500」「＞500」。锌：0.5/1.5、1.0/1.8、1.5/2.2、2.0/2.5 mm；铝：0.8/2.0、1.2/2.5、1.8/3.0、2.5/4.0 mm；镁与铝相同；铜：0.8/1.5、1.5/2.0、2.0/2.5、2.5/3.0 mm（均为最低限度 / 正常） | JH MIM 该表 |
| 另一机构同口径表 | CastMold 表头作「墙面面积（平方厘米）」：≤25、25〜100、100〜500、>500。铝镁最小/推荐：0.8/2.0、1.2/2.5、1.8/3.0、2.5/3.5 mm；锌：0.5/1.5、1.0/1.8、1.5/2.2、2.0/2.5 mm。与 JH MIM 锌、铝前三档一致，铝镁最大档推荐壁厚写作 3.5 mm（JH MIM 为 4.0 mm），且无铜合金列 | CastMold「选择合理的壁厚」表 |
| 筋厚、筋高与斜度 | 筋的厚度应小于壁厚，一般取壁厚的 2/3～3/4。图表明细：见封面图。CastMold：t=(0.6–1)T，H≤5T，圆角 t≤R≤1.25t，拔模 θ=1°–3° | JH MIM 正文与「筋的厚度和斜度」图；CastMold 加强筋设计指南 |
| 拔模 | 铝镁合金：配合面外 0°15′、内 0°30′；非配合面外 0°30′、内 1°。锌合金：配合面外 0°10′、内 0°15′；非配合面外 0°15′、内 0°45′。表注：仅适用于腔深或芯高 50 mm、表面粗糙度 Ra0.1 等条件；单面尺寸变化最小 0.03 mm。内侧大于外侧，外侧大约是内侧的一半。Dynacast：通常建议每侧 ¼ 至 1 度 | JH MIM 斜度表与说明；Dynacast「采用拔模斜度」 |
| 圆角 | 铝压铸件圆角半径 R 一般不小于 1 mm，最小 0.5 mm。分合金表：锌 0.5、铝镁 1.0、铝锡 0.5、铜 1.5（单位随原文为圆角半径 R）。CastMold：内半径约等于局部壁厚，外半径 = 内半径 + 壁厚。NADCA：交接处最薄壁厚为 T1 时，推荐圆角约 R1=T1 至 1¼ T1 等（见标准插图），并明确不推荐无圆角 | JH MIM 圆角节与表；CastMold；NADCA G-6-2-21 第 6-4 页 |
| 均匀壁与过渡 | 壁厚应尽量均匀；不可避免的差异要用倒角或平滑半径过渡，CastMold 把双半径过渡列为最好。NADCA：Part wall sections should be of uniform thickness as much as possible；Heavy sections, as well as abrupt changes in sectional thickness, should be avoided | CastMold 壁厚过渡；NADCA Section 6 设计要点 |
| 收缩率（设计放缩，非壁厚公式） | 锌合金 K=(0.4%–0.8%)，一般可选 0.6%；铝合金 K=(0.3%–0.7%)，一般可选 0.5% | JH MIM「压铸件的收缩率」 |

> 来源没有给出的参数一律写「来源未给出」。两家厂商的最大档铝镁推荐壁厚并不相同，按项目与压铸厂确认，不取中间值冒充标准。

## 优缺点

**优点**
- 可以做比砂铸薄得多的复杂壳体，并在薄壁上用筋恢复刚度，避免实心厚壁带来的缩孔。
- 内、外拔模差和圆角规则同时照顾铸件出模和模具寿命。
- 按面积给最小/正常壁厚，便于在方案阶段估算壳体重量和可否压铸。

**缺点 / 代价**
- 壁厚窗口比注塑更受充填和气孔限制，过大的厚薄比或超过 6 mm 的铝壁会被直接判为不适合压铸。
- 内侧必须留更大斜度，深腔、带皮纹或配合面都会把斜度再抬高，外形垂直度受影响。
- 筋过密、交叉节点过厚会反过来损害模具钢和铸件致密性。
- 不同指南在推荐壁厚、筋厚系数上不完全一致，不能只抄一张表。

## 可借鉴点

- 先按外形面积查出最小和正常壁厚，再检查同一件上最大/最小壁厚是否超过 3：1；铝件不要用加厚到 6 mm 以上来换强度，改用筋。
- 筋厚小于壁厚：可先按 2/3～3/4 壁厚或 CastMold 的 (0.6–1)T 画，筋高不超过 5 倍壁厚，根部圆角不要省略。
- 内侧拔模大约按外侧的两倍留；配合面可以更小，但不要为零。
- 壁与壁、壁与筋的交接处加圆角，分型线上尽量不要放圆角。
- 画筋时同时看模具一侧的减料凸包是否过深、过尖、侧面拔模过小。

## 与库中相似案例对比

| 对比项 | 本篇 | [[特斯拉 Giga Press 一体化压铸车身件]] | [[塑料件加强筋设计：厚度、高度与间距比例]] | [[金属注射成型（MIM）：均匀壁厚、烧结支撑面与 5000 件成本拐点]] |
| --- | --- | --- | --- | --- |
| 主角 | 一般电子/产品压铸壳体的壁厚、内外拔模差和筋厚高比 | 超大型一体压铸车身件与巨型压铸单元 | 注塑筋的 0.4–0.6 t、筋高不超过 3 t、间距至少 4 t | MIM 均匀壁厚与烧结支撑 |
| 何时用本篇 | 设计铝或锌的电器盒、支架、小型壳体，需要可压铸的壁和筋 | 讨论车身大型一体铸件、产线与合金体系 | 塑料件筋 | 粉末注射成型小金属件 |
| 规则差异 | 压铸筋常可到 5 倍壁厚，且强调筋厚小于壁厚、内侧拔模更大；壁厚按合金和面积给最小/正常值 | 不是壁厚筋表，不解决常规壳体 DFM | 注塑筋比例不能直接搬到压铸 | MIM 也要求均匀壁厚，但约束来自烧结而非高压充填 |

## 相关案例

- [[特斯拉 Giga Press 一体化压铸车身件]]
- [[塑料件加强筋设计：厚度、高度与间距比例]]
- [[金属注射成型（MIM）：均匀壁厚、烧结支撑面与 5000 件成本拐点]]
- [[钣金折弯件设计规则：最小弯曲半径与预留切口]]
- [[注塑均匀壁厚与厚薄渐变：相邻壁厚比与过渡段长度]]
- 分类索引：[[07-材料与工艺 索引]]

## 来源与核实记录

- 主来源：[JH MIM《压铸设计15个关键点 / 压铸设计指南》](https://jhmim.com/zh-CN/design-for-die-casting/)（打开页面时未见单独署名作者；站点为 jhmim.com。已核对最小壁厚 0.3/0.5 mm、一般壁厚 2～4 mm、最大最小壁厚比 3：1、铝合金 6 mm 上限、按面积的壁厚表、筋厚 2/3～3/4 与「筋的厚度和斜度」图、内外斜度表、圆角表，并下载插图）
- 补充来源：[CastMold《压铸件设计：面向制造和面向成型的14项结构原则》](https://cast-mold.com/zh-CN/blog/die-casting-part-design-14-principles/)（东莞 CastMold 中文博客。已核对按面积的壁厚表、筋参数 t=(0.6–1)T、H≤5T、θ=1°–3°、内外圆角与壁厚关系。文件名含 Gemini_Generated 的插图未采用）
- 补充来源：[Dynacast《压铸设计优化要点》](https://www.dynacast.com/zh-cn/resources/article/design-tips-for-improved-die-casting)（2023-07-19，Dynacast。已核对「每侧 ¼ 至 1 度」拔模及圆角、筋、均匀壁厚的原则表述。该页无壁厚数值表）
- 补充来源：[NADCA Product Specification Standards for Die Castings / 2021，Section 6 Additional Specification Guidelines，G-6-2-21 与 G-6-3-21](https://www.abdiecasting.com/wp-content/uploads/2024/09/Section-06-Additional-Specification-Guidelines.pdf)（已打开预下载 10 页 PDF，提取第 6-4、6-5 页圆角与筋的推荐/不推荐插图，并核对均匀壁厚、避免厚截面突变、fillet 与 rib 的文字规则。本 Section 未给出按合金的推荐壁厚毫米表，壁厚数值不以该手册冒充）
- 核实：2026-11-22 打开上述页面与 PDF。未把未打开的 NADCA 其他分册（如 Draft Tolerances 所在 Section 4）中的数字写入参数表。

File: vault/07-材料与工艺/压铸螺纹嵌件：先旋入镶套再以弹珠限位，防止铝液进牙（嵌中嵌）.md
---
标题: "压铸螺纹嵌件：先旋入镶套再以弹珠限位，防止铝液进牙（嵌中嵌）"
一级分类: "07-材料与工艺"
二级分类: ["压铸/CNC"]
应用产品: ["需要高精度螺纹的铝合金压铸件，例如发动机滤清器端盖", "Zamak 3 等锌合金压铸件上的预埋金属镶件"]
材料: ["铸件：铝合金（广东鸿图滤清器端盖实例）；锌合金 Zamak 3（Neway）", "嵌件实例：易切削结构钢 Y15PB，外表面镀铜，铸入段做滚花和凹槽（鸿图）", "JH MIM：嵌件材料多为铜、钢、纯铁等"]
工艺: ["模内预置螺纹嵌件后压铸包覆", "鸿图：嵌中嵌（嵌件先旋入模具镶套，再放入型腔）"]
标签: ["压铸", "嵌件", "螺纹", "嵌中嵌", "进铝"]
难度: "进阶"
来源平台: "厂商技术文章"
来源链接: "https://www.dcm888.com/news/2170.html"
补充来源: ["https://jhmim.com/zh-CN/design-for-die-casting/", "https://www.newaydiecast.com/zh/services/zinc-die-casting-faq/how-should-threads-and-inserts-be-designed-in-zamak-3-die-castings"]
收录日期: 2026-11-27
评分: 4
核实状态: "已核实（已打开广东鸿图李振生《高精度螺纹镶嵌件镶嵌工艺在压铸模具上的应用》，刊于 dcm888；已打开 JH MIM《压铸设计指南》嵌件节；已打开 Neway《在 Zamak 3 压铸件中，螺纹和镶件应如何设计？》。三家为独立机构。鸿图文讨论的是模内钢质螺纹嵌件，不是铸态直接压出的螺纹。）"
封面图: "附件/diecast-insert-dcm2170-01.png"
tags: ["结构案例", "压铸", "嵌件"]
---

# 压铸螺纹嵌件：先旋入镶套再以弹珠限位，防止铝液进牙（嵌中嵌）

> [!summary] 一句话概述
> 高精度内螺纹如果直接暴露在铝液里，牙缝很容易进铝、磕伤，通规就过不去；广东鸿图的做法是先把钢质螺纹嵌件旋进模具镶套（嵌中嵌），再靠弹珠限位放进压铸模，让镶套和台阶封住牙型，铸件只包住嵌件的滚花段。

## 配图

![[附件/diecast-insert-dcm2170-01.png]]
*图源：[广东鸿图，李振生，《高精度螺纹镶嵌件镶嵌工艺在压铸模具上的应用》](https://www.dcm888.com/news/2170.html)（2013-07-23）；嵌件与相关结构照片之一。*

![[附件/diecast-insert-dcm2170-02.png]]
*图源：同上文；嵌件或镶套单体照片。*

![[附件/diecast-insert-dcm2170-03.png]]
*图源：同上文；镶套嵌件总成或封料相关示意。*

> 图片版权归原作者所有，仅作个人学习收藏；出处见文末「来源与核实记录」。

## 结构原理

> 本节所有数字只写来源里给出的；来源没有就写「来源未给出」，不估算、不编造。

鸿图的课题对象是发动机燃油滤清器端盖：先把规格为 1-14 U.N.S-2A 的螺纹嵌件放入压铸模，再与铝合金铸件铸合。该螺纹是美制统一螺纹，中径公差带只有 0.13 mm；一旦牙面磕伤、拉伤或残留铝屑，通规就不能通过。嵌件光身外露部分最大只有 0.4 mm，按常规镶嵌几乎无法封料，铝液会从牙缝进入。

解决办法是嵌中嵌：先做与嵌件配合的模具镶套，把螺纹嵌件旋入镶套成为总成，再放到压铸模上，并用模具里的弹珠限位精确定位。镶套端面做成台阶，凸起 0.15 mm 做径向封料。嵌件材料为 Y15PB，外表面镀铜，铸入部分制出滚花和凹槽，以增强与压铸合金的结合。镶套与弹珠配合凹槽处要求全周 R0.3 mm 圆角，不允许尖边毛刺。

JH MIM 给出一般嵌件规则：周围母材厚度不应小于 1.5～2 mm（大型铸件还要加厚）；螺纹嵌件铸后外侧留 1.5～2 mm；滚花或网纹的槽宽不小于 2 mm、深度不小于 1.5 mm；嵌件要清洁并预热，预热温度按合金分档；嵌件不宜距浇口太远。Neway 则从接头载荷出发，说明 Zamak 3 上何时用铸态螺纹、何时攻丝、何时才值得放金属镶件，避免只凭外观决定。

这与库中「金属嵌件注塑」不同：这里是高压金属液包覆嵌件，进铝、预热和电化学腐蚀是压铸特有约束。它也不同于后面的「铸态螺纹」篇：本篇的牙型在钢质嵌件上，不靠模具牙芯直接压出。

### 堆叠方案

方向：沿嵌件轴线，从外露牙型到铸件包覆段。

| 层级 | 零件 | 材料 | 厚度/尺寸 | 固定方式 | 依据 |
| --- | --- | --- | --- | --- | --- |
| L1（外露） | 螺纹工作段（被镶套保护） | Y15PB，表面镀铜 | 1-14 U.N.S-2A；中径公差带 0.13 mm；光身外露最大 0.4 mm | 先旋入镶套 | 鸿图 |
| L2 | 模具镶套及 0.15 mm 台阶 | 模具镶套（来源未给出牌号） | 端面凸起 0.15 mm 径向封料；与弹珠槽全周 R0.3 mm | 放入型腔，弹珠限位 | 鸿图 |
| L3 | 铸入段滚花与凹槽 | 同上嵌件 | JH MIM：花纹槽宽 ≥2 mm，深 ≥1.5 mm | 被铝液包覆 | 鸿图；JH MIM |
| L4 | 周围铸件母材 | 铝合金（鸿图实例） | JH MIM：周围壁厚不小于 1.5～2 mm，大型铸件再增加；螺纹嵌件铸后外侧留 1.5～2 mm | 压铸包覆，凝固后抱紧 | JH MIM |

剖面示意：

```mermaid
flowchart TB
  Tooth["L1 外露牙型由镶套封住"] --> Sleeve["L2 镶套台阶与弹珠限位"]
  Sleeve --> Knurl["L3 滚花铸入段"]
  Knurl --> Wall["L4 周围铝壁抱紧"]
```

### 零件清单

| 零件 | 数量 | 功能 | 材料 | 依据 |
| --- | --- | --- | --- | --- |
| 螺纹嵌件 | 鸿图实例为端盖上的该规格嵌件 | 提供高精度、可反复使用的螺纹 | Y15PB，镀铜 | 鸿图 |
| 模具镶套 | 与嵌件成对 | 封住牙型、防止进铝 | 来源未给出 | 鸿图 |
| 弹珠限位 | 模具内置 | 总成定位 | 来源未给出 | 鸿图 |
| 压铸件本体 | 1 | 包覆滚花段并形成端盖 | 铝合金；或 Zamak 3 等 | 鸿图；Neway |

### 装配顺序

1. 清洁嵌件（JH MIM：去油污、灰烬、铁锈）并按合金预热。
2. 把螺纹嵌件旋入镶套，成为镶套嵌件总成（鸿图）。
3. 将总成放入压铸模，用弹珠限位定位。
4. 合模压铸，铝液包覆滚花段，镶套和台阶阻止铝液进入牙缝。
5. 开模取出铸件，卸下镶套，检查通规。

> 鸿图文是工艺说明，不是整机拆解；顺序按正文工序整理。

### 受力与运动分析

- **受力路径**：使用时的拧紧扭矩和拔出力由牙型传到钢质嵌件，再经滚花和凹槽传到周围铸件。Neway 提醒：先问接头要抵抗的是拔出、扭矩、剪切还是反复拆装，而不是先画镶件。
- **运动关系**：成形后嵌件与铸件之间不应松动（JH MIM）。压铸生产中，嵌件随镶套放入和取出。
- **失效风险**：进铝或磕牙导致通规失败；周围壁过薄或有尖角会开裂；嵌件与基体发生电化学腐蚀；铸件再做热处理时，两种金属体积变化不同可能导致嵌件松动（JH MIM）。嵌件离浇口太远会熔接不牢。

## 设计要点与参数

| 要点 | 内容 | 依据 |
| --- | --- | --- |
| 实例螺纹 | 1-14 U.N.S-2A；中径公差带 0.13 mm | 鸿图 |
| 外露与封料 | 光身外露最大 0.4 mm；镶套台阶凸起 0.15 mm 径向封料；弹珠槽全周 R0.3 mm，无尖边 | 鸿图 |
| 周围壁厚 | 镶件周围母材厚度不应小于 1.5～2 mm，大型铸件应增加 | JH MIM |
| 铸后外留 | 采用螺纹嵌件时，嵌后外侧留 1.5～2 mm | JH MIM |
| 滚花 | 直纹、网纹等槽宽不应小于 2 mm，深度不应小于 1.5 mm | JH MIM |
| 预热温度 | 铅、锡合金 60–80；锌合金 150–200；铝、镁合金 200–250；铜合金 250–350（原文表未写单位，按该表所在段的温度叙述，理解为 ℃，但表头只写「预热温度」） | JH MIM 预热表。表头未写 ℃，正文是预热温度分档 |
| 位置 | 嵌件不宜距浇口太远；若必须远，应适当提高浇注温度 | JH MIM |
| 热处理 | 带嵌件的铸件应避免热处理，以免两金属相变不同导致松动 | JH MIM |
| 选择逻辑（锌合金） | Neway：铸态螺纹适合粗牙、易出模、载荷适中；小孔或位置关键时宜攻丝；反复装配、磨损或更高拔出力才值得放金属镶件。先定义载荷，再选路线 | Neway |

> 预热表未在表头标注单位。本篇不把未标明的单位写成已证实的 ℃ 去参与计算，只转述分档数字；实施时按原手册确认。

## 优缺点

**优点**
- 可以把高精度、耐磨的钢螺纹放进压铸件，而不把牙型直接暴露给铝液。
- 嵌中嵌降低了进铝和后道去毛刺。
- 一般规则（壁厚、滚花、预热）可以迁移到其他压铸嵌件，不只是这一个滤清器端盖。

**缺点 / 代价**
- 每模都要放入总成，要为镶套和弹珠留结构和维护时间。
- 嵌件增加材料成本和电化学腐蚀、热处理限制。
- 不是所有螺纹都值得做成镶件；载荷不大时，铸态螺纹或铸后攻丝可能更简单。

## 可借鉴点

- 高精度内螺纹先问能否封住牙型：外露短、公差紧时，优先考虑镶套保护，而不是把嵌件直接插在型腔里。
- 铸入段要有滚花或凹槽，周围留够壁厚，并避开锐边和过远的浇口。
- 先用 Neway 的载荷问题决定「铸态 / 攻丝 / 镶件」，再画嵌件。
- 对照注塑嵌件时，补上预热、进铝和热处理限制，不要只搬塑料的壁厚经验。

## 与库中相似案例对比

| 对比项 | 本案例（压铸螺纹嵌件） | [[金属嵌件注塑：周围壁厚、滚花止转与开裂风险]] | [[压铸铸态螺纹：外螺纹用对开牙或螺纹环，内螺纹芯需带轴向斜度]] |
| --- | --- | --- | --- |
| 基体 | 高压铝或锌等金属液 | 热塑性塑料 | 同一件压铸金属，无单独钢牙套 |
| 主要风险 | 进铝、通规失败、电化学腐蚀、热处理松动 | 收缩差开裂、止转不足 | 错扣、内螺纹芯斜度和长度限制 |
| 何时用这篇 | 牙型精度高、要反复拆装或耐磨，值得放钢质嵌件 | 塑料壳体里的螺母或端子 | 载荷和精度允许直接铸出螺纹 |

## 相关案例

- [[金属嵌件注塑：周围壁厚、滚花止转与开裂风险]]
- [[压铸铸态螺纹：外螺纹用对开牙或螺纹环，内螺纹芯需带轴向斜度]]
- [[压铸铸孔与自攻底孔：细针易断，小于2mm宜先导后再加工]]
- [[压铸壳体：壁厚、拔模与加强筋设计规则]]
- 分类索引：[[07-材料与工艺 索引]]

## 来源与核实记录

- 主来源：[李振生（广东鸿图科技股份有限公司），《高精度螺纹镶嵌件镶嵌工艺在压铸模具上的应用》](https://www.dcm888.com/news/2170.html)（发布时间 2013-07-23，页面转载于 dcm888。螺纹规格、0.13 mm 公差带、0.4 mm 外露、嵌中嵌、0.15 mm 台阶和 R0.3 mm 来自该文。）
- 交叉来源：[JH MIM，《压铸设计指南》嵌件节](https://jhmim.com/zh-CN/design-for-die-casting/)（2026-11-27 打开。周围壁厚、滚花尺寸、预热分档和热处理限制来自该节。该页其他壁厚、拔模和筋的内容已写入「压铸壳体」篇，本篇不重复。）
- 交叉来源：[Neway，《在 Zamak 3 压铸件中，螺纹和镶件应如何设计？》](https://www.newaydiecast.com/zh/services/zinc-die-casting-faq/how-should-threads-and-inserts-be-designed-in-zamak-3-die-castings)（2026-11-27 打开。铸态 / 攻丝 / 镶件的选择逻辑来自该页，未把未给出的凸台尺寸表写入。）
- 核实：2026-11-27 打开上述来源。未把预热表未标明的单位写成计算依据。
