Repository: cat266816/structure-case-library

# 结构设计案例库（Obsidian Vault）

产品与机械结构设计案例库：外壳、卡扣、连接件、转轴铰链、机构、防水密封、拆解结构。首版 2026-11-13，含 15 个已核实案例；第 1 次收集后共 28 个；第 2 次 +22，共 50 个；第 3 次 +20，共 70 个；第 4 次（2026-11-17）+20，共 90 个。第 5 次（2026-11-21）+21，共111个；同日用户追加按键专项+20，当前共131个。每2天目标新增20个以上，每篇做深；用户临时专项不改变例行轮换。

## 导入 Obsidian
1. 解压 `structure-case-library.zip`，得到 `vault` 文件夹（可改名）。
2. 打开 Obsidian →「打开本地仓库 / Open folder as vault」→ 选这个文件夹。
3. 首次打开时点「信任作者并启用插件」（只有安装了社区插件才需要）。
4. 从 **首页.md** 开始浏览；可视化地图在 **案例地图.canvas**。
   - 建议在「设置 → 文件与链接」把「附件默认存放路径」设为 `附件`。
   - 可以用社区插件 Homepage 把 `首页.md` 设为启动页（可选）。

File: vault/07-材料与工艺/压铸铸孔与自攻底孔：细针易断，小于2mm宜先导后再加工.md
---
标题: "压铸铸孔与自攻底孔：细针易断，小于2mm宜先导后再加工"
一级分类: "07-材料与工艺"
二级分类: ["压铸/CNC"]
应用产品: ["压铸件上的通孔、盲孔和自攻螺钉底孔", "后续需要机加工或要求气密的孔"]
材料: ["锌、铝、镁、铜等压铸合金（JH MIM 按合金给出矩形孔槽最小宽度）", "型芯为模具钢或型针（来源未给出牌号）"]
工艺: ["压铸时用型芯直接铸孔", "细孔可先铸导引孔再机加工", "自攻螺钉用推荐底孔"]
标签: ["压铸", "铸孔", "型芯", "自攻", "底孔"]
难度: "入门"
来源平台: "厂商技术文章"
来源链接: "https://jhmim.com/zh-CN/design-for-die-casting/"
补充来源: ["https://www.abdiecasting.com/wp-content/uploads/2024/09/Section-06-Additional-Specification-Guidelines.pdf"]
收录日期: 2026-11-27
评分: 4
核实状态: "已核实（已打开 JH MIM《压铸设计指南》第 6、7 节铸孔、孔边与矩形孔槽以及自攻底孔表；已打开并提取 NADCA Product Specification Standards for Die Castings / 2021 Section 6 中关于铸孔气密、铸孔拔模和顶出的条文。两家为独立机构。JH MIM 写「可按下表压出」的孔径孔深表在抓取页中未以可复制数字出现，本篇不编造该表。NADCA 本 Section 的筋和圆角已用于「压铸壳体」篇，本篇只引用铸孔与顶出相关条文。）"
封面图: "附件/diecast-jhmim-hole-edge.png"
tags: ["结构案例", "压铸", "铸孔"]
---

# 压铸铸孔与自攻底孔：细针易断，小于2mm宜先导后再加工

> [!summary] 一句话概述
> 要求不高的孔可以在压铸时用型芯直接铸出，但直径小于 2 mm 的型针很容易弯曲或折断，JH MIM 建议改成先导孔再加工；要气密的孔，NADCA 建议尽量铸出而不是事后钻出来，并且按是否还要机加工来决定铸孔拔模。

## 配图

![[附件/diecast-jhmim-hole-edge.png]]
*图源：[JH MIM《压铸设计指南》](https://jhmim.com/zh-CN/design-for-die-casting/)「铸孔与孔至边缘的最小距离」相关插图。*

![[附件/diecast-nadca-boss-p4.png]]
*图源：[NADCA Product Specification Standards for Die Castings / 2021，Section 6](https://www.abdiecasting.com/wp-content/uploads/2024/09/Section-06-Additional-Specification-Guidelines.pdf) 摘页；该节同时给出筋、圆角、铸孔和顶出等设计指引，本图用于对照孔、凸台一类局部结构，不以未在该页写明的尺寸冒充孔径表。*

![[附件/diecast-jhmim-tapping-hole.png]]
*图源：JH MIM 指南中与自攻底孔或铸孔相关的简图（已保存为附件）。*

> 图片版权归原作者所有，仅作个人学习收藏；出处见文末「来源与核实记录」。

## 结构原理

> 本节所有数字只写来源里给出的；来源没有就写「来源未给出」，不估算、不编造。

JH MIM 第 6 节写：压铸件的孔径及孔深，要求不高的孔可直接压出。但实际生产中，2 mm 以下的针头直径非常容易变形、弯曲和断针，因此建议小于 2 mm 的异形针直接做成先导针，后续加工更有保证。同一节给出自攻螺钉推荐底孔直径表，并规定旋入深度 t≥1.5d。第 7 节补充矩形孔和槽的最小宽度与深度建议，按合金分列。

NADCA Section 6 从质量和飞边出发：需要耐压密封的孔和通道，应铸出以减少气孔，而不是铸后机加工打出；不准备再加工的铸孔和通道要留充足拔模，准备再加工的铸孔则用最小拔模（并指向 Draft Tolerances，该分册本次未打开，不引用其中的角度表）。顶出方面，该节给出大多数压铸件顶杆痕迹可凸出或凹入 0.015 in（0.381 mm），并建议把顶杆放在筋上或设在凸台位置等。

这与「注塑螺丝柱（Boss 柱）」不同：这里讨论的是金属压铸的型芯铸孔和自攻底孔，约束来自型针强度、铸态气孔和拔模，而不是塑料柱的壁厚比。也与「压铸螺纹嵌件」「铸态螺纹」不同：本篇的孔可以是光孔或自攻底孔，不一定带完整牙型。

### 堆叠方案

方向：沿孔轴线，从入口到孔底或通孔另一侧。

| 层级 | 零件 | 材料 | 厚度/尺寸 | 固定方式 | 依据 |
| --- | --- | --- | --- | --- | --- |
| L1 | 孔口与周围壁或凸台 | 压铸合金 | 孔到边缘的最小距离见 JH MIM 该节标题，具体表值在抓取页中未能复制，来源未给出可用数字 | 与铸件一体 | JH MIM |
| L2 | 铸孔壁（带拔模） | 同上 | 不加工的孔要有充足拔模；待加工的孔用最小拔模 | 由型芯成形 | NADCA |
| L3 | 型芯 / 型针或先导针 | 模具钢 | 小于 2 mm 的型针易断，宜做先导针 | 开模时抽出 | JH MIM |
| L4 | 自攻底孔（若用于自攻） | 同上 | 直径按 d2 / d3 表；旋入深度 t≥1.5d | 铸出或先导后加工 | JH MIM |

剖面示意：

```mermaid
flowchart TB
  Mouth["L1 孔口与周围壁"] --> Wall["L2 带拔模的铸孔壁"]
  Wall --> Pin["L3 型芯或先导针"]
  Pin --> Tap["L4 可选自攻底孔"]
```

### 零件清单

| 零件 | 数量 | 功能 | 材料 | 依据 |
| --- | --- | --- | --- | --- |
| 铸件孔壁 | 按孔数 | 形成光孔、底孔或气密通道 | 压铸合金 | JH MIM；NADCA |
| 型芯 / 型针 | 每孔 1 | 成形孔腔并在开模时退出 | 模具钢 | JH MIM |
| 自攻螺钉（应用时） | 按连接点 | 拧入推荐底孔 | 来源未给出螺钉材料 | JH MIM 底孔表 |

### 装配顺序

1. 区分孔的要求：只做装配通过、要自攻，还是要气密。
2. 要求不高且直径足够时，直接铸孔；小于 2 mm 则先铸导引孔，再加工（JH MIM）。
3. 气密孔优先铸出，并给足或不给足拔模，取决于是否还要机加工（NADCA）。
4. 自攻连接按推荐底孔和 t≥1.5d 设计旋入深度。
5. 布置顶杆时，NADCA 建议可放在筋顶或凸台处，并预估顶杆痕迹高度。

### 受力与运动分析

- **受力路径**：自攻时扭矩由牙型传到孔壁；气密孔要承受内压，铸后钻孔可能把内部气孔切开（NADCA）。
- **运动关系**：成形时型芯沿拔模方向抽出；使用时自攻螺钉旋入。小于 2 mm 的型针在反复生产中容易弯曲、折断。
- **失效风险**：细针折断留在铸件里；气密孔事后钻开后漏气；铸孔拔模不足造成拉伤；自攻底孔过大则咬不住，过小则开裂或滑牙。孔到边缘过近会在孔边拉裂，但该最小距离表本次未能从页面复制，不能编一个倍数。

## 设计要点与参数

| 要点 | 内容 | 依据 |
| --- | --- | --- |
| 细针 | 2 mm 以下针头直径非常容易变形、弯曲、断针；小于 2 mm 的异形针建议做成先导针，后续再加工 | JH MIM |
| 自攻底孔 d2 | M2.5：2.30～2.40；M3：2.75～2.85；M3.5：3.18～3.30；M4：3.63～3.75；M5：4.70～4.85；M6：5.58～5.70；M8：7.45～7.60（单位随该表，与螺纹规格同为 mm） | JH MIM 表 |
| 自攻底孔 d3 | M2.5：2.20～2.30；M3：2.60～2.70；M3.5：3.08～3.20；M4：3.48～3.60；M5：4.38～4.50；M6：5.38～5.50；M8：7.15～7.30 | JH MIM 表。d2 与 d3 的选用条件原文分行列出，本篇分列不合并 |
| 旋入深度 | t≥1.5d | JH MIM |
| 表中 d4 | 原文另列 d4 为百分比（如 M2.5 为 ≤4.2%），该段未解释百分数含义，不转写成孔径 | JH MIM |
| 矩形孔和槽 | 最小宽度 b：铅锡、锌 0.8，铝 1.2，镁 1.0，铜 1.5；最大深度 H 约 10～12（铜约 10）；厚度 h 约 8～12，按合金见表。原文用 ≈，不是精确公差 | JH MIM 第 7 节表，单位与最小宽度同行，按 mm 理解但表头未逐格标注单位 |
| 气密孔 | 需要压力密封的孔和通道应铸出，以减少气孔，而不是事后加工打出 | NADCA Section 6 |
| 铸孔拔模 | 不再加工的铸孔和通道应有充足拔模；还要机加工的铸孔用最小拔模。具体角度见 Draft Tolerances（本次未打开该分册） | NADCA |
| 顶杆痕迹 | 大多数压铸件顶杆痕迹可凸出或凹入 0.015 in（0.381 mm）；凸出痕迹更有利于生产 | NADCA |

## 优缺点

**优点**
- 能一次铸出大量孔，减少钻孔。
- 气密通道铸出后，不容易把内部气孔切开。
- 自攻底孔有可查的推荐直径和旋入深度。

**缺点 / 代价**
- 细型针寿命短，过细的孔几乎必须后加工。
- 铸孔带拔模，未加工的孔不是圆柱理想孔。
- 孔边最小距离等关键表若不能从来源完整读出，就不能假装有数。

## 可借鉴点

- 先按直径和公差决定「直接铸、先导后加工，还是完全机加工」。
- 小于 2 mm 不要坚持用细长型针。
- 气密孔优先铸出，并在图上标注这是铸孔还是加工孔，以便选拔模。
- 自攻按表选 d2 或 d3，并保证 t≥1.5d，不要把塑料自攻底孔公式直接搬过来。

## 与库中相似案例对比

| 对比项 | 本案例（铸孔与自攻底孔） | [[注塑螺丝柱（Boss 柱）：壁厚比 0.6 分水岭与自攻底孔公式]] | [[压铸螺纹嵌件：先旋入镶套再以弹珠限位，防止铝液进牙（嵌中嵌）]] | [[压铸铸态螺纹：外螺纹用对开牙或螺纹环，内螺纹芯需带轴向斜度]] |
| --- | --- | --- | --- | --- |
| 孔的性质 | 铸态光孔或自攻底孔 | 塑料柱内的自攻底孔 | 钢质嵌件上的精密螺纹 | 在铸件金属上直接压出螺纹 |
| 主要约束 | 型针强度、铸孔拔模、气密时不要后钻 | 塑料壁厚比和底孔公式 | 进铝与通规 | 对开牙错扣、内螺纹芯斜度 |
| 何时用这篇 | 铝或锌零件上的孔和自攻点 | 塑料壳体螺丝柱 | 高精度、反复拆装的钢牙 | 允许铸态牙型时 |

## 相关案例

- [[注塑螺丝柱（Boss 柱）：壁厚比 0.6 分水岭与自攻底孔公式]]
- [[压铸螺纹嵌件：先旋入镶套再以弹珠限位，防止铝液进牙（嵌中嵌）]]
- [[压铸铸态螺纹：外螺纹用对开牙或螺纹环，内螺纹芯需带轴向斜度]]
- [[压铸侧抽芯：侧孔或倒扣不能沿主开模方向退出时才加滑块]]
- [[压铸壳体：壁厚、拔模与加强筋设计规则]]
- 分类索引：[[07-材料与工艺 索引]]

## 来源与核实记录

- 主来源：[JH MIM，《压铸设计指南》第 6、7 节](https://jhmim.com/zh-CN/design-for-die-casting/)（2026-11-27 打开。2 mm 细针、自攻底孔表、旋入深度和矩形孔槽表来自这些节。孔径孔深总表未能以可复制数字读出，未编造。壁厚、拔模和筋仍见「压铸壳体」篇。）
- 交叉来源：[NADCA Product Specification Standards for Die Castings / 2021，Section 6 Additional Specification Guidelines](https://www.abdiecasting.com/wp-content/uploads/2024/09/Section-06-Additional-Specification-Guidelines.pdf)（已提取文本。气密孔应铸出、铸孔拔模原则和顶杆痕迹 0.015 in 来自该 Section。Draft Tolerances 所在分册未打开，未引用其中角度。）
- 核实：2026-11-27 打开上述来源。

File: vault/07-材料与工艺/压铸铸态螺纹：外螺纹用对开牙或螺纹环，内螺纹芯需带轴向斜度.md
---
标题: "压铸铸态螺纹：外螺纹用对开牙或螺纹环，内螺纹芯需带轴向斜度"
一级分类: "07-材料与工艺"
二级分类: ["压铸/CNC"]
应用产品: ["锌、铝、镁压铸件上直接成形的外螺纹或内螺纹", "载荷和精度允许不使用金属嵌件的连接点"]
材料: ["锌、铝、镁合金可在一定工艺条件下直接压出螺纹；铜合金仅在极少数情况下压铸螺纹（JH MIM）", "Zamak 3 等锌合金（Neway 的选择框架）"]
工艺: ["铸态成形外螺纹（对开牙或螺纹环）", "铸态内螺纹（带轴向斜度的螺纹芯）"]
标签: ["压铸", "螺纹", "铸态螺纹", "螺纹芯", "拔模"]
难度: "进阶"
来源平台: "厂商技术文章"
来源链接: "https://jhmim.com/zh-CN/design-for-die-casting/"
补充来源: ["https://www.newaydiecast.com/zh/services/zinc-die-casting-faq/how-should-threads-and-inserts-be-designed-in-zamak-3-die-castings"]
收录日期: 2026-11-27
评分: 4
核实状态: "已核实（已打开 JH MIM《压铸设计指南》第 8 节「压铸螺纹、齿轮的铸造设计」；已打开 Neway《在 Zamak 3 压铸件中，螺纹和镶件应如何设计？》。两家为独立机构。本篇只写直接在铸件上压出的螺纹，不重复「嵌中嵌」钢质嵌件。）"
封面图: "附件/diecast-jhmim-insert.png"
tags: ["结构案例", "压铸", "螺纹"]
---

# 压铸铸态螺纹：外螺纹用对开牙或螺纹环，内螺纹芯需带轴向斜度

> [!summary] 一句话概述
> 锌、铝、镁压铸件可以在一定条件下直接压出螺纹：外螺纹常用对开的两半牙腔或螺纹环，内螺纹则靠沿轴线带斜度的螺纹芯成形，而且长度有限；它适合粗牙、出模方向合适、载荷适中的接头，不能把它当成钢质嵌件那样的高精度反复拆装螺纹。

## 配图

![[附件/diecast-jhmim-insert.png]]
*图源：[JH MIM《压铸设计指南》](https://jhmim.com/zh-CN/design-for-die-casting/) 与螺纹或镶件相关的结构图。该图同时出现在指南的螺纹 / 镶件部分，本篇只用它说明铸件上可以做出螺纹特征，不以图上未标注的尺寸充当牙型数据。*

> 图片版权归原作者所有，仅作个人学习收藏；出处见文末「来源与核实记录」。

## 结构原理

> 本节所有数字只写来源里给出的；来源没有就写「来源未给出」，不估算、不编造。

JH MIM 写：在一定工艺条件下，锌、铝、镁合金压铸件可直接压出螺纹；铜合金仅在极少数情况下压铸螺纹。压铸螺纹一般为国家标准规定的 3 级精度，通常多为外螺纹，必要时也可压铸内螺纹。压铸螺纹形状应为平头或圆头。指南还给出最小螺距可达 0.75 mm、最小铸件直径可达 0.7 mm 的工艺能力表述，这是能力上限式的说明，不是每一个零件都要收到这个尺寸。

外螺纹有两种模具做法：

- 两个可分离的半螺纹腔：容易产生错扣，圆度稍差，但能达到精度范围，使用前需简单修整，生产较方便。
- 螺纹环：不会产生错扣，圆度较好，但生产效率低，操作不安全。

内螺纹由螺纹芯成形：螺纹芯沿轴线方向要有斜度，通常为 10′～15′，螺纹长度有限。

Neway 从 Zamak 3 接头出发：当螺纹位于开模方向，或可通过可负担的旋出、滑块机构成形，轮廓能可靠充填，又不需要严格的节径控制时，铸态螺纹才实用；粗牙外螺纹通常比细牙内螺纹更容易成形。拔模、分型线和飞边不得干扰工作牙侧面。需要旋转芯的内螺纹会增加维护、周期和失效模式；年产量不大或螺纹很关键时，预铸导孔再攻丝往往风险更低。

这与「压铸螺纹嵌件」篇的差别是：本篇没有单独的钢质牙套，牙型就是铸件金属本身。与「铸孔与自攻底孔」的差别是：自攻底孔是光孔加螺钉自攻出牙，本篇是模具把牙型直接压出来。

### 堆叠方案

方向：沿螺纹轴线，从牙顶到牙根，再到型芯或对开分型。

| 层级 | 零件 | 材料 | 厚度/尺寸 | 固定方式 | 依据 |
| --- | --- | --- | --- | --- | --- |
| L1 | 工作牙侧面 | 锌、铝或镁等铸件金属 | 一般为 3 级精度；应为平头或圆头，避免尖锐牙端 | 铸态成形 | JH MIM |
| L2 | 外螺纹模具：对开牙腔或螺纹环 | 模具钢 | 对开者可能错扣、圆度稍差；螺纹环则相反但效率低 | 对开随分型打开，或旋出螺纹环 | JH MIM |
| L3 | 内螺纹芯 | 模具钢 | 轴向斜度通常 10′～15′，螺纹长度有限 | 开模时沿轴线抽出或旋出 | JH MIM；Neway |
| L4 | 周围铸件和分型、飞边 | 同铸件 | 分型线和飞边不得干扰工作牙侧面 | 与本体一体 | Neway |

剖面示意：

```mermaid
flowchart TB
  Crest["L1 平头或圆头工作牙"] --> Tool["L2 对开牙腔或螺纹环"]
  Tool --> Core["L3 内螺纹芯带 10到15分斜度"]
  Core --> Body["L4 铸件本体与分型"]
```

### 零件清单

| 零件 | 数量 | 功能 | 材料 | 依据 |
| --- | --- | --- | --- | --- |
| 铸态螺纹 | 按连接点 | 直接提供外螺纹或内螺纹 | 锌、铝、镁等 | JH MIM |
| 对开牙腔或螺纹环 | 外螺纹时 | 成形外牙 | 模具钢 | JH MIM |
| 螺纹芯 | 内螺纹时 | 成形内牙并带轴向斜度 | 模具钢 | JH MIM |

### 装配顺序

1. 用 Neway 的问题先判断：载荷、反复拆装和节径要求是否允许铸态螺纹。若不允许，改攻丝或嵌件。
2. 外螺纹选择对开牙腔或螺纹环；内螺纹设计带 10′～15′ 斜度的螺纹芯，并限制长度。
3. 检查分型线和飞边是否落在工作牙侧面上。
4. 压铸成形；对开牙若有错扣，按 JH MIM 做简单修整后再使用。
5. 用通止规检查，不要把 3 级精度理解成钢质嵌件的公差带。

### 受力与运动分析

- **受力路径**：拧紧和轴向载荷直接由铸件金属的牙侧面承担。铸件金属一般比钢质嵌件更软、更不耐反复拆装（Neway 把更高拔出力和反复装配列为改用镶件的理由）。
- **运动关系**：对开牙腔随分型打开；螺纹环或内螺纹芯可能需要旋出。内螺纹芯的轴向斜度是为了出模，也会让牙型沿长度变化。
- **失效风险**：对开错扣和圆度偏差；飞边切伤工作牙；内螺纹芯斜度或长度处理不当造成拉牙或无法抽芯；把铸态细牙内螺纹用在需要严格节径控制的接头上。

## 设计要点与参数

| 要点 | 内容 | 依据 |
| --- | --- | --- |
| 可铸合金 | 锌、铝、镁可在一定工艺条件下直接压出螺纹；铜合金仅在极少数情况下压铸螺纹 | JH MIM |
| 精度与牙端 | 一般为国家标准规定的 3 级精度；牙型应为平头或圆头 | JH MIM |
| 外螺纹两种模具 | 对开半螺纹腔：易错扣、圆度稍差，使用前需简单修整；螺纹环：不错扣、圆度较好，但效率低、操作不安全 | JH MIM |
| 内螺纹芯斜度 | 沿轴线方向通常为 10′～15′，螺纹长度有限 | JH MIM |
| 工艺能力表述 | 最小铸件直径可达 0.7 mm，最小螺距可达 0.75 mm | JH MIM 开篇优点。这是「可达到」的表述，不是推荐把所有螺纹都做到这一档 |
| 何时选用（Zamak 3） | 螺纹在开模方向或可用可负担的旋出 / 滑块成形，能可靠充填，且不需要严格节径控制；粗牙外螺纹通常比细牙内螺纹更容易。飞边和分型不得干扰工作牙侧面。产量不大或螺纹关键时，预铸导孔后攻丝可能风险更低 | Neway |

## 优缺点

**优点**
- 不必放入钢质嵌件，也不必每件都攻丝，适合粗牙、中等载荷的连接。
- 外螺纹的两种模具做法利弊清楚，可以按产量和圆度要求选择。

**缺点 / 代价**
- 精度和耐磨性不如钢质嵌件；内螺纹还有斜度和长度限制。
- 对开牙要接受错扣和修整，螺纹环则牺牲节拍和操作安全性。
- 分型飞边一旦落到工作牙上，整牙报废。

## 可借鉴点

- 先问能不能改成沿开模方向的粗牙外螺纹；细牙内螺纹优先考虑攻丝或嵌件。
- 图上标出分型是否穿过工作牙，以及内螺纹芯的斜度和旋出方式。
- 把「最小螺距 0.75 mm」当成工艺能力，而不是默认设计值。
- 与嵌件篇对照：只有反复拆装、磨损或更高拔出力时，才升级到钢质嵌件。

## 与库中相似案例对比

| 对比项 | 本案例（铸态螺纹） | [[压铸螺纹嵌件：先旋入镶套再以弹珠限位，防止铝液进牙（嵌中嵌）]] | [[压铸铸孔与自攻底孔：细针易断，小于2mm宜先导后再加工]] |
| --- | --- | --- | --- |
| 牙型所在 | 铸件金属本身 | 预埋钢质嵌件 | 多数是光孔，牙由自攻螺钉形成 |
| 精度与寿命 | 约 3 级，反复拆装能力有限 | 可做严格通规和更高耐磨 | 取决于底孔和螺钉 |
| 何时用这篇 | 粗牙、出模方便、载荷适中 | 高精度或频繁拆装 | 只要自攻连接、不必预制完整牙型 |

## 相关案例

- [[压铸螺纹嵌件：先旋入镶套再以弹珠限位，防止铝液进牙（嵌中嵌）]]
- [[压铸铸孔与自攻底孔：细针易断，小于2mm宜先导后再加工]]
- [[压铸侧抽芯：侧孔或倒扣不能沿主开模方向退出时才加滑块]]
- [[压铸壳体：壁厚、拔模与加强筋设计规则]]
- 分类索引：[[07-材料与工艺 索引]]

## 来源与核实记录

- 主来源：[JH MIM，《压铸设计指南》第 8 节「压铸螺纹、齿轮的铸造设计」及开篇能力表述](https://jhmim.com/zh-CN/design-for-die-casting/)（2026-11-27 打开。可铸合金、3 级精度、对开牙与螺纹环、内螺纹芯 10′～15′、平头或圆头，以及 0.75 mm 螺距能力，来自该页。壁厚筋表仍见「压铸壳体」篇。）
- 交叉来源：[Neway，《在 Zamak 3 压铸件中，螺纹和镶件应如何设计？》](https://www.newaydiecast.com/zh/services/zinc-die-casting-faq/how-should-threads-and-inserts-be-designed-in-zamak-3-die-castings)（2026-11-27 打开。何时可以采用铸态螺纹、粗牙外螺纹更易成形，以及飞边不得干扰工作牙，来自该页。）
- 核实：2026-11-27 打开上述来源。仅 1 张可用配图，未把同一文件复制成两张不同图。

File: vault/07-材料与工艺/双色注塑：硬胶先射、软胶后射的结构拆件规则.md
---
标题: "双色注塑：硬胶先射、软胶后射的结构拆件规则"
一级分类: "07-材料与工艺"
二级分类: ["包胶/双色", "注塑"]
应用产品: ["牙刷", "杯子", "软硬胶结合外壳"]
材料: ["硬胶 + 软胶（未注明牌号）", "硅胶（包胶对比）"]
工艺: ["双色注塑", "包胶"]
标签: ["双色注塑", "包胶", "软硬胶", "拆件", "模具", "中文来源"]
tags: ["结构案例", "双色注塑", "包胶", "软硬胶", "拆件", "模具"]
难度: "进阶"
来源平台: "B站"
来源链接: "https://www.bilibili.com/read/cv12125226"
补充来源: []
收录日期: 2026-11-13
评分: 3
核实状态: "已核实（B 站专栏原文，作者声明为个人理解）"
封面图: "附件/two-shot-molding-process.jpg"
---

# 双色注塑：硬胶先射、软胶后射的结构拆件规则

> [!summary] 一句话概述
> 双色注塑是两种材料在同一台双色机上分两次成型、只出模一次：B 站专栏《【模具知识】15、双色模与产品结构设计》讲清了为什么必须「第一射硬胶、第二射软胶」、为什么第二射要做在前模、第二色拆件不低于 0.8 mm、以及如何用凹槽/圆孔/火花纹保证两色附着。

## 配图

![[附件/two-shot-molding-process.jpg]]
*图源：B 站专栏 cv12125226（还在上学的rek）；双色注塑示意：两套注射系统分别注入两种材料，动模旋转 180° 后进行第二射*

![[附件/two-shot-molding-part.jpg]]
*图源：同上；双色注塑件实物（文章中的第一色/第二色对比照之一）*

> 图片版权归原作者所有，仅作个人学习收藏；出处见文末「来源与核实记录」。

## 结构原理

> 本节数字只写来源里给出的；来源没有就写「来源未给出」。

### 堆叠方案

方向：**从基体到表层**（零件截面）

| 层级 | 零件/区域 | 材料 | 厚度/尺寸 | 固定方式 | 依据 |
| --- | --- | --- | --- | --- | --- |
| L1 | 第一射：硬胶基体 | 硬胶（熔融温度一般高于软胶） | 壁厚需保证不缩水，防止二射溢料跑毛边 | 第一次注塑 | 「模具特点」5、6；「拆件要点」2 |
| L2 | 附着结构：凹槽、圆孔、表面火花纹 | 硬胶上成型 | 来源未给出 | 机械咬合 + 表面附着 | 「拆件要点」4 |
| L3 | 第二射：软胶层 | 软胶 | 不低于 0.8 mm | 第二次注塑，包覆在硬胶上 | 「拆件要点」1 |

剖面示意：

```mermaid
flowchart LR
  M1["第一射：硬胶基体（前模A腔）"] -->|动模旋转180°| M2["第二射：软胶≥0.8mm（前模B腔）"]
  M1 --- K["凹槽/圆孔/火花纹 → 附着"]
  M2 --> O["只出模一次"]
```

### 零件清单

| 零件/模具要素 | 数量 | 功能 | 材料 | 依据 |
| --- | --- | --- | --- | --- |
| 双色注塑机（两料斗、两喷嘴） | 1 | 两种材料分别注射 | — | 「双色模具」段 |
| 前模型腔 | 2（形状不同） | 第一色、第二色成型 | 模具钢（来源未写牌号） | 「模具特点」3 |
| 后模型芯 | 2（形状相同） | 承载产品旋转 | — | 「模具特点」3 |
| 热流道 | 基本都用 | 第二射前不能有水口料 | — | 「模具特点」2 |

### 装配顺序

成型顺序（来源描述）：
1. 第一射注塑硬胶部分。
2. 动模（后模）带着第一射产品旋转 180°（也有不旋转、用机械手抓取放置的做法）。
3. 第二射在前模另一型腔注塑软胶部分。
4. 一次出模。

### 受力与运动分析

- **受力路径**：使用中软胶层的剥离力由两色界面附着 + 凹槽/圆孔的机械咬合承担。
- **运动关系**：模具层面——后模绕中心旋转 180° 后前后模必须吻合；产品本身无相对运动。
- **失效风险**（来源）：
  - 第一射若是软胶，第二射的压力和温度会把软胶压变形，外观不齐；
  - 二次料熔融温度若不低于一次料，两色交界处会熔胶、边界模糊；
  - 两种料缩水率不一致会产生断差；
  - 二射肉厚太薄会缺料、出现熔接痕；
  - 第二色有部分在后模时，需做前模滑块出倒扣，产生合模线。

## 设计要点与参数

| 要点 | 内容 | 依据 |
| --- | --- | --- |
| 射序 | 第一射硬胶、第二射软胶 | 模具特点 5 |
| 熔融温度 | 二次料熔融温度原则上低于一次料 | 模具特点 6 |
| 缩水率 | 取决于第一色材料，第二色取相同缩水率 | 模具特点 7 |
| 第二色厚度 | 不低于 0.8 mm | 拆件要点 1 |
| 第二色位置 | 以分型线为界做在前模 | 拆件要点 3；模具特点 3 |
| 附着设计 | 第一射上设计凹槽、圆孔、表面火花纹 | 拆件要点 4 |
| 模具 | 两套模具高度一致；前、后模旋转 180° 后必须吻合 | 模具特点 1、4 |
| 包胶对比 | 包胶属于二次出模；固态硅胶包胶用压模硫化（在涂过胶水的 PA、ABS、金属上），液态硅胶多用注塑 | 「PS」段 |
| 具体材料牌号、附着力数值 | 来源未给出 | — |

## 优缺点

**优点**
- 两种材料一次出模，比两次注塑（包胶/二次料）效率高、质量好（来源称是趋势）
- 软胶可直接做握持、密封、缓冲面

**缺点 / 代价**
- 需要专门的双色注塑机和旋转模具，模具成本高（推断）
- 对材料匹配（熔融温度、缩水率）要求严格

## 可借鉴点

- 拆件时先定射序：硬胶为骨架先射，软胶后包
- 第二色厚度 ≥ 0.8 mm，并全部放在前模侧
- 在硬胶上主动设计机械咬合（槽、孔、纹理），不要只依赖材料相容性
- 两种材料选型时同步核对熔融温度与缩水率

## 相关案例

- [[GoPro Hero4 Session 免外壳防水机身]]（包胶外壳）
- [[注塑倒扣脱模：强脱、斜顶还是滑块]]
- [[塑料件加强筋设计：厚度、高度与间距比例]]
- 分类索引：[[07-材料与工艺 索引]]

## 来源与核实记录

- 主来源：[【模具知识】15、双色模与产品结构设计](https://www.bilibili.com/read/cv12125226)（B 站专栏，2021-07-12，还在上学的rek，作者声明原创、为个人理解）
- 核实：2026-11-13 打开专栏原文核对模具特点 1–7、拆件要点 1–4 与包胶说明；文中两个示例视频（腾讯视频牙刷、杯子）未打开。

File: vault/07-材料与工艺/发泡件缩水：模温、排气与保压和实心件相反.md
---
标题: "发泡件缩水：模温、排气与保压和实心件相反"
一级分类: "07-材料与工艺"
二级分类: ["注塑", "发泡成型"]
应用产品: ["微发泡壳体", "电池包下壳", "厚壁发泡结构件"]
材料: ["PP 微发泡", "MuCell 微发泡用 PP/PC/PA 等"]
工艺: ["化学发泡/微发泡注塑", "MuCell 超临界流体发泡"]
标签: ["发泡", "缩水", "模温", "排气", "保压"]
难度: "进阶"
来源平台: "厂商技术文章"
来源链接: "https://www.hezidesign.com/gongyi/1221.html"
补充来源: ["https://web.archive.org/web/2024/https://trexel.com/wp-content/uploads/2023/03/MuCell-Processing-Guide-Complete-082015-V2.1-new-logo.pdf", "https://www.plasticsengineering.org/2025/10/mucell-designers-guide-mastering-microcellular-injection-molding-009910/", "https://www.hezidesign.com/gongyi/833.html"]
收录日期: 2026-11-15
评分: 4
核实状态: "已核实（赫兹 1221 与 Trexel MuCell 加工指南、Plastics Engineering 导读；833 仅作补充。两套工艺表述有差异，文中分开标注，未强行抹平）"
封面图: "附件/foam-mucell-process-sequence.jpg"
tags: ["结构案例", "发泡", "缩水", "模温", "保压"]
---

# 发泡件缩水：模温、排气与保压和实心件相反

> [!summary] 一句话概述
> 发泡件整体收缩往往小于实心件，但皮层只有薄薄一层、底下是气泡，局部凹陷有时更狠。现场不要先减发泡剂，先查模温均匀性和排气；保压思路也和实心件相反——发泡件靠控温控压让气泡撑住，而不是靠高保压把料补进厚区。

## 配图

![[附件/foam-mucell-process-sequence.jpg]]
*图源：[Plastics Engineering《MuCell Designer’s Guide》一文配图](https://www.plasticsengineering.org/2025/10/mucell-designers-guide-mastering-microcellular-injection-molding-009910/)（Courtesy of Green Molding）；超临界流体与熔体混合成单相溶液后，压力下降再形成微孔结构——后续「填充/保压」不再完全等于实心注塑的螺杆补缩*

![[附件/foam-mucell-cell-morphology.jpg]]
*图源：同上（Courtesy of Advances in microcellular injection moulding.）；微孔形貌。Trexel 指南指出：常规注塑厚区会出现缩痕或真空泡，MuCell 厚区则更常见「出模后芯部继续膨胀」的 post blow，首选仍是把厚区减胶*

> 图片版权归原作者所有，仅作个人学习收藏；出处见文末「来源与核实记录」。

## 结构原理

> 本节所有数字只写来源里给出的；来源没有就写「来源未给出」。

### 堆叠方案

方向：**从制件表面皮层到芯层气泡（发泡件剖面）**

| 层级 | 零件 | 材料 | 厚度/尺寸 | 固定方式 | 依据 |
| --- | --- | --- | --- | --- | --- |
| L1（最外） | 致密皮层 | 与基体树脂相同 | 赫兹：发泡件皮层 0.3–0.8 mm，抗凹陷能力比实心件弱 | 成型过程自然形成 | 赫兹 1221 |
| L2 | 芯层气泡 | 气体 + 树脂 | 密度低于实心；气泡在保压结束后仍可能继续冷却塌陷，把皮层吸出坑 | 发泡 | 赫兹 1221 |
| L3 | 模具型腔侧：水路、排气槽、浇口 | 模具钢 | 模腔温差建议收到 ±5℃（实心件 ±10℃ 通常可接受）；排气槽常见 0.04–0.06 mm，宽 3–5 mm（普通注塑常见 0.02–0.03 mm） | 模具设计 | 赫兹 1221 |

剖面示意：

```mermaid
flowchart TB
  S["实心件：高保压把料补进厚区"] --> X["发泡件照做：气泡被压碎，局部又变成「实心」行为，收缩上去"]
  F["发泡件正确思路"] --> T["先把模腔温差收到更严"]
  T --> V["排气加深一档，让发泡多余气体出去"]
  V --> P["保压只给实心件的一半甚至更低，让气泡撑住皮层"]
```

### 零件清单

| 零件 | 数量 | 功能 | 材料 | 依据 |
| --- | --- | --- | --- | --- |
| 发泡制件（皮芯结构） | 1 | 减重，同时要管住局部凹陷和整体尺寸 | 如 PP 微发泡 | 赫兹 1221 案例 |
| 冷却水路 | 按型腔 | 把模腔温差控制住；深腔和筋位密集区要单独一路 | — | 赫兹：水道离型腔面一般 10–15 mm，间距 30–40 mm |
| 排气槽 | 料流末端、筋槽尽头 | 排出比实心注塑更多的气体 | — | 赫兹 |
| 浇口 | 1 或多点 | 太小会在进胶口附近提前发泡 | — | 赫兹：点浇口直径比同尺寸实心件放大 20%–30% |

### 装配顺序

这是试模/调机顺序，不是整机装配。赫兹给出的排查顺序是 **模温 → 排气 → 保压**，不要一上来动料：

1. 用接触式测温仪打模腔九个点（前后左右加中心）。温差超过 5℃，缩水位置基本跟着温度低的一侧走。赫兹电池包下壳案例：四腔中两腔筋位凹陷，浇口侧和远端差了 12℃，调水路后同样的料和倍率，凹陷消失。
2. 检查排气槽是否仍按 0.02 mm 的实心模在开；发泡建议 0.04–0.06 mm，宽 3–5 mm。开深了会飞边，分型面贴合精度要一起提高。
3. 再降保压。赫兹：平时 PP 实心件保压给到 60 MPa 以上很常见；发泡件给这么高，气泡会被压碎压小，局部密度被抬上去，反而变成实心件的收缩行为。发泡保压通常只给实心件的一半甚至更低，倍率越高保压越轻。
4. 尺寸按脱模 24 小时后再量，再定开模用的收缩率。

### 受力与运动分析

- **受力路径**：整体尺寸变化来自整件线性收缩；局部缩水是某一小块皮层被下方冷却塌陷拽下去。发泡件这两项常常「反过来」：整体收缩更小，局部凹陷风险更高。
- **运动关系**：无机构运动；芯层气体在出模后仍可能缓慢逸出，尺寸继续变（赫兹）。Trexel 对 MuCell 的对应描述是：厚区芯部出模后仍热、继续膨胀，表现为 post blow，而不是经典缩痕。
- **失效风险**：把发泡缩水当成「发泡剂加少了」；用实心件高保压思路把泡压死；排气不足在筋槽底、boss 周围困气，表现为发亮、发暗或塌陷；缩水位置固定是结构问题，随模次漂移是模温/水路问题，四腔中固定某几腔坏是流道平衡问题（赫兹判据）。

关于与 Trexel 的差异（必须分开写，不编成同一套数）：
- 赫兹 1221 针对其讨论的发泡件：强调模温均匀、排气加深、**降低保压**。
- Trexel MuCell 指南：发泡在较低压力下完成充填和 packing，型腔若排气不良，未排出的气体压力会「打败」发泡，减重幅度可被切掉多达 50%；建议可把锁模力降低最多 50% 以改善排气。厚区问题首选减胶；若不能改模，再降工艺温度和 SCF 用量，并先从降低模温开始。指南还写：因发泡塑料导热差，改模温对 post blow「效果很小」。
- Plastics Engineering 对 MuCell Designer’s Guide 的导读：内部气体压力可抵消收缩、改善尺寸稳定性；厚壁件周期有时最多快约 40%，锁模力常降 25–50%。

两套工艺都反对「把发泡件完全按实心件的高保压去补缩」，但 MuCell 厚区的典型缺陷表述是 post blow，赫兹 1221 的典型缺陷表述是皮层被吸坑。引用时不要混成一句。

## 设计要点与参数

| 要点 | 内容 | 依据 |
| --- | --- | --- |
| 收缩率取值 | 发泡件表观收缩率通常按同材料实心件的 60%–80% 估，必须试模实测。PP 实心常见 1.5%–2.5%，发泡后大致 1%–1.8% | 赫兹 1221 及 FAQ |
| 皮层 | 0.3–0.8 mm | 赫兹 |
| 模腔温差 | 建议 ±5℃ 以内 | 赫兹 |
| 排气槽 | 0.04–0.06 mm 深，宽 3–5 mm；普通注塑常见 0.02–0.03 mm | 赫兹 |
| 冷却 | 气泡隔热，冷却时间按实心的 1.3–1.5 倍估 | 赫兹 |
| 水路 | 离型腔面一般 10–15 mm，间距 30–40 mm；筋位密集区单独一进一出 | 赫兹 |
| 浇口 | 点浇口直径比同尺寸实心件放大 20%–30%。举例：实心小件 1.0–1.2 mm，发泡常从 1.5 mm 起 | 赫兹 |
| 保压 | 通常只给实心件一半甚至更低；PP 实心「60 MPa 以上很正常」这一对比来自赫兹经验表述 | 赫兹 |
| 筋（发泡件） | 筋厚取主壁厚 0.6–0.7 倍（实心件一般 0.5–0.6）；筋根至少 R0.5 mm | 赫兹 1221（与实心筋专篇不同，勿混用） |
| 脱模斜度 | 加大 0.5–1°；深腔件赫兹一般给到 1.5° 以上 | 赫兹 1221 |
| 顶针 | 避开薄皮大平面，落到筋、柱、翻边；直径适当放大 | 赫兹 |
| 尺寸测量 | 脱模 24 小时后再量；同一副模至少打三组不同倍率，放置 24 小时以上再统一量 | 赫兹 |
| MuCell 排气/锁模 | 排气不良可使减重幅度减少多达 50%；可尝试把锁模力降低最多 50% | Trexel 指南 |
| MuCell 厚区 | 首选减胶；不能改模时先降模温，再降熔体温度和 SCF 用量 | Trexel 指南 |

## 优缺点

**优点**
- 整体收缩较小、有机会减重；按赫兹说法先改模温和排气，往往不必先改配方
- 正确的低压/发泡 packing 可以减轻对螺杆高保压的依赖（MuCell 文献侧）

**缺点 / 代价**
- 皮层薄，局部凹陷有时比实心件更明显
- 排气加深与分型面精度必须配套，否则飞边
- 出模后尺寸还会变，不能按刚下线的数开模
- 不同发泡路线（化学发泡 vs MuCell）的缺陷形态不完全一样，不能把一份工艺单通用

## 可借鉴点

- **拿到发泡缩水，先量九个点模温，再看排气槽是不是还按实心模开**
- **保压先往下调，而不是往上加**：把泡压死会让收缩回到实心件行为
- **图纸不要照搬实心件**：筋可略放宽，但筋根要有 R；斜度加大；顶针避开薄皮
- **收缩率按 24 小时后的实测**，并至少对比几组倍率
- 厚区能减胶就减胶（与实心缩痕篇、Trexel 建议一致）

## 与库中相似案例对比

| 对比项 | 本案例 | [[注塑缩痕：厚壁背面凹陷、减胶坑与保压边界]] | [[安全帽 EPS 与 EPP 缓冲内衬：珠粒模压与硬壳堆叠]] |
| --- | --- | --- | --- |
| 工艺 | 注塑发泡 / 微发泡 | 实心注塑 | 珠粒蒸汽模压（EPP/EPS） |
| 保压 | 往往要低于实心件 | 靠保压补缩 | 不适用注塑保压逻辑 |
| 缩水 | 整体更小、局部可能更狠 | 厚区背后凹陷 | 赫兹 833 另给 EPP 收缩率 1.5–3%，与本篇微发泡不要混用 |

## 相关案例

- [[注塑缩痕：厚壁背面凹陷、减胶坑与保压边界]]
- [[安全帽 EPS 与 EPP 缓冲内衬：珠粒模压与硬壳堆叠]]
- [[气体辅助注塑（GAIM）：用气道掏空厚筋消缩痕]]
- 分类索引：[[07-材料与工艺 索引]]

## 来源与核实记录

- 主来源：[发泡件缩水比实心件狠，模具上要改哪几处](https://www.hezidesign.com/gongyi/1221.html)（赫兹工业设计，作者刘也；2026-11-15 打开核对表、案例与 FAQ）。文中另外两张配图为 Unsplash 场景图，按任务要求未采用；第一张「模具外观」图实为无关设备效果图，也未采用。
- 补充来源 1：Trexel《A Guide to the MuCell® Microcellular Foam Injection Molding Process – T Series》（通过 Wayback Machine 打开原 PDF：<https://trexel.com/wp-content/uploads/2023/03/MuCell-Processing-Guide-Complete-082015-V2.1-new-logo.pdf>；直连 2026-11-15 返回 403，故用存档核对排气、锁模力与厚区 post blow 表述）
- 补充来源 2：[MuCell Designer’s Guide: Mastering Microcellular Injection Molding](https://www.plasticsengineering.org/2025/10/mucell-designers-guide-mastering-microcellular-injection-molding-009910/)（Plastics Engineering，2025-10）——导读性转述，配图用于说明微孔形成，不是赫兹那套模温差/排气槽深度的来源
- 补充来源 3：[发泡成型工艺：从 EPP 到结构发泡](https://www.hezidesign.com/gongyi/833.html)（同一机构，仅作工艺背景，不作为第二独立来源）
- 核实：2026-11-15 打开上述页面/PDF。赫兹与 Trexel 对「厚区表面出了什么问题、改模温有没有用」的表述不一致，文中已分开标注。

File: vault/07-材料与工艺/换料收缩率：同一张图换料就裂，图纸必须按新缩水放缩.md
---
标题: "换料收缩率：同一张图换料就裂，图纸必须按新缩水放缩"
一级分类: "07-材料与工艺"
二级分类: ["公差与尺寸链", "注塑"]
应用产品: ["注塑外壳与中框", "有止口、卡扣、柱距配合的结构件"]
材料: ["ABS", "PC/ABS", "PP", "PA6", "玻纤增强塑料"]
工艺: ["注塑", "模具型腔按收缩率放缩"]
标签: ["收缩率", "换料", "模具不匹配", "止口", "卡扣"]
难度: "进阶"
来源平台: "厂商技术文章"
来源链接: "https://www.hezidesign.com/gongyi/1260.html"
补充来源: ["https://www.yjhxm.com/mold-mismatch-when-plastic-material-does-not-match-existing-tooling/"]
收录日期: 2026-11-15
评分: 5
核实状态: "已核实（赫兹原文数值与 Yongjinhong 换料/收缩率不匹配论述；两文收缩率区间为各自表述，未互相校验为同一测试标准）"
封面图: "附件/shrink-mismatch-assembly-gap.jpg"
tags: ["结构案例", "收缩率", "换料", "模具", "尺寸链"]
---

# 换料收缩率：同一张图换料就裂，图纸必须按新缩水放缩

> [!summary] 一句话概述
> 模具型腔是按某一种料的收缩率反向放大做出来的；同一张成品 3D 图换料却不重新放缩，得到的是系统性尺寸偏差，止口、卡扣和柱距会一起错。要在模型里按新料缩水率重新放缩，并核对流向各向异性和后收缩，而不是只改 BOM 或图纸角上的一个系数。

## 配图

![[附件/shrink-mismatch-assembly-gap.jpg]]
*图源：[Yongjinhong《Mold Mismatch: When Plastic Material Does Not Match Existing Tooling》](https://www.yjhxm.com/mold-mismatch-when-plastic-material-does-not-match-existing-tooling/)；原文配图对比「原材料配合良好」与「换料后尺寸不匹配」，局部放大装配间隙*

![[附件/shrink-mismatch-materials-housings.jpg]]
*图源：同上；同一类壳体、试片与 ABS、PC/ABS、PP GF30、PA6 GF30 等不同粒料放在一起，提示换料必须连同模具收缩假设一起评审*

> 图片版权归原作者所有，仅作个人学习收藏；出处见文末「来源与核实记录」。

## 结构原理

> 本节所有数字只写来源里给出的；来源没有就写「来源未给出」。

### 堆叠方案

方向：**从成品图纸到型腔，再回到装配配合面**

| 层级 | 零件 | 材料 | 厚度/尺寸 | 固定方式 | 依据 |
| --- | --- | --- | --- | --- | --- |
| L1 | 成品 3D / 图纸尺寸 | 指定塑料 | 图纸画的是冷却后的成品，不是型腔 | 设计输出 | 赫兹 1260 |
| L2 | 收缩率假设 | 随材料 | 见参数表。例如赫兹：PC/ABS 0.4%–0.6%，ABS 0.4%–0.7%；看起来只差 0.1%，200 mm 壳体就是 0.2 mm | 标注在模型与技术要求中 | 赫兹 1260 |
| L3 | 模具型腔 | 模具钢 | 按收缩率把成品尺寸放大后加工 | 编程/加工按 3D 或技术要求 | 赫兹；Yongjinhong |
| L4 | 成型件配合：止口、卡扣、柱距、四角 | 新料 | 止口间隙通常 0.05–0.15 mm；扣位变形量一般只有 0.3–0.5 mm，对缩水误差极敏感 | 装配 | 赫兹 1260 |

剖面示意：

```mermaid
flowchart LR
  D["成品图纸尺寸"] -->|"按旧料缩水率放大"| C["型腔"]
  C -->|"换新料，实际收缩不同"| P["成型件系统性偏大或偏小"]
  P --> A["止口间隙消失或翻倍 / 卡扣太紧或扣不住 / 柱距歪孔"]
```

### 零件清单

| 零件 | 数量 | 功能 | 材料 | 依据 |
| --- | --- | --- | --- | --- |
| 3D 成品模型 | 1 | 必须按新缩水率重新设置放缩系数后输出 | — | 赫兹 |
| 注塑模 | 1 套 | 型腔已按某一收缩率制造；换料不等于自动适配 | 模具钢 | 两文 |
| 壳体、止口、卡扣、螺丝柱 | 按产品 | 对系统性偏差最敏感的几何 | 新旧料 | 赫兹；Yongjinhong |

### 装配顺序

这是换料/开模前的图纸流程，不是整机装配：

1. 先问三件事：新料缩水率是多少、各向异性如何、后收缩大不大（赫兹）。
2. 向材料商要该批次实测缩水率，或打小样实测；不要只看物性表范围。
3. 在 3D 软件里按新缩水率重新放缩整个零件。赫兹举例：原图 1.005、新料 1.007，则模型整体放到 1.007/1.005≈1.002 倍。
4. 技术要求栏同步标注，并写明「此缩水率已包含在 3D 模型中」；发图时与模具厂口头或书面确认。
5. 对止口、卡扣、柱距、长尺寸四角单独做尺寸链检查；缩水率变化超过 0.1% 时，赫兹建议重新计算配合。
6. 试模件要在脱模 24 小时后再量（赫兹测收缩率的试片方法）。Yongjinhong 强调：零件不合先不要急着改钢，先确认牌号、收缩、水分、流向、工艺和测量。

### 受力与运动分析

- **受力路径**：收缩率误差首先是尺寸问题，但会变成应力问题——卡扣臂变短使扣入更深、应力超限而断；长壳体四角应力集中叠加错误收缩，出现裂纹（赫兹案例：PC/ABS 改 ABS，按旧图出模，T0 壳体四角全裂、扣位一扣就断）。
- **运动关系**：卡扣需要预定的变形量和间隙；间隙从 0.1 mm 变成 0.4 mm 会扣不住，太紧则装配断裂。无连续运动机构。
- **失效风险**：只改技术要求栏、模型未放缩，而编程员直接读 3D，型腔仍按旧缩水率（赫兹：产品偏小 0.3 mm，扣位间隙从 0.1 mm 变成 0.4 mm）。玻纤料各向异性使长边、短边收缩不同，整体一个放缩系数管不住。PA 后收缩 0.1%–0.3%，24 小时后才稳。Yongjinhong：把 ABS 直接当 PP 用、或把未增强 PA6 换成 PA6 GF，属于高风险换料。

## 设计要点与参数

| 要点 | 内容 | 依据 |
| --- | --- | --- |
| 案例 1 | 材料从 PC/ABS 换成 ABS，按旧图出模，T0 四角全裂、扣位一扣就断 | 赫兹 |
| 案例 2 | PC/ABS 换成 ABS+10% 玻纤，玻纤料缩水率 0.2%–0.4%，比纯 ABS 小一半；图纸没改，壳体长度短了 0.5 mm，与前壳卡扣对不上 | 赫兹 |
| 0.1% 的含义 | 200 mm 长壳体，缩水率差 0.1% 就是 0.2 mm | 赫兹 |
| 常见缩水率（赫兹 FAQ） | 结晶性塑料（如 PA、POM）约 1.5%–2.5%；非结晶（如 ABS、PC）约 0.4%–0.7%。玻纤增强料流向与垂直流向可能差一倍 | 赫兹 |
| 赫兹文中分项 | PC/ABS 0.4%–0.6%；ABS 0.4%–0.7%，批次波动能到 0.1%；ABS+10% 玻纤 0.2%–0.4%；PA 后收缩 0.1%–0.3% | 赫兹正文 |
| 止口 | 配合间隙通常只有 0.05–0.15 mm；缩水率差 0.1%，100 mm 长止口就偏 0.1 mm。带斜度的止口修模范围更有限 | 赫兹 |
| 卡扣 | 变形量一般只有 0.3–0.5 mm；缩水率差 0.2%，50 mm 扣位臂偏 0.1 mm。赫兹遇到过换料后臂长短了 0.15 mm，扣入深度增加 0.15 mm，装配断裂 | 赫兹 |
| 柱距 | 中心距 100 mm、缩水率差 0.2%，实际差 0.2 mm，盲孔螺丝会歪 | 赫兹 FAQ |
| 实测方法（赫兹） | 长条试片长 200 mm、宽 20 mm、厚 2 mm；缩水率 =（型腔长度 − 试片长度）/ 型腔长度 × 100%；脱模 24 小时后再量 | 赫兹 FAQ |
| 3D 与技术要求必须一致 | 模具厂编程常直接读模型；只改标题栏会漏读 | 赫兹 |
| 各向异性 | 整体放缩只能管一个方向，流向补偿要在图纸上标注，并由模具厂在型腔加工时处理 | 赫兹 |
| 高风险换料（Yongjinhong） | ABS→PP；ABS→PC/ABS；未增强 PA6→PA6 GF；PP→PP GF；PP→矿物填充 PP。玻纤可减小收缩，但带来方向性收缩和翘曲，不能自动消除「模具不匹配」 | Yongjinhong |
| 不要立刻改钢 | 先确认牌号、收缩、水分、流向、工艺、冷却和装配测量，再按稳定试模数据决定是否修模 | Yongjinhong |

## 优缺点

**优点**
- 换料前把缩水率放进模型和尺寸链，避免整副模报废
- 止口、卡扣、柱距这些「零点几毫米」的配合可以提前算出来

**缺点 / 代价**
- 要向材料商要批次数据或打试片，周期比「改个材料名」长
- 各向异性和后收缩无法用一个各向同性系数完全覆盖，可能仍需修模微调
- 旧模换差异很大的料（如 ABS 换 PP）即使放缩，刚度、表面、工艺窗口仍可能不合格

## 可借鉴点

- **换料不是改 BOM**：先要实测缩水率，再在 3D 里重新放缩，技术要求与模型写同一件事
- **0.1% 就要算尺寸链**：止口 0.05–0.15 mm、卡扣变形只有零点几毫米，容不下「看起来差不多」的缩水率
- **玻纤料在图纸上标注流向**：不要假设一个平均收缩率能同时管长边和短边
- **试片和试模件都等 24 小时再量**，把后收缩算进去
- 零件装配不上，先查是不是整批系统性偏大/偏小，再决定修模

## 与库中相似案例对比

| 对比项 | 本案例 | [[塑料外壳止口与扣位：间隙参数与三个翻车案例]] | [[注塑缩痕：厚壁背面凹陷、减胶坑与保压边界]] |
| --- | --- | --- | --- |
| 问题 | 换料导致系统性尺寸偏差和开裂 | 止口/扣位间隙设计本身 | 局部厚区外观凹陷 |
| 根因 | 型腔收缩假设与新料不符 | 配合设计或装配 | 局部收缩不均 |
| 交叉 | 止口、卡扣是对缩水率最敏感的部位 | 换料会把原中间隙完全打乱 | 换料也可能改变缩痕表现，但本篇不展开 |

## 相关案例

- [[塑料外壳止口与扣位：间隙参数与三个翻车案例]]
- [[注塑缩痕：厚壁背面凹陷、减胶坑与保压边界]]
- [[注塑螺丝柱（Boss 柱）：壁厚比 0.6 分水岭与自攻底孔公式]]
- 分类索引：[[07-材料与工艺 索引]]

## 来源与核实记录

- 主来源：[同一张图换料就裂，收缩率差异要在图纸里消化](https://www.hezidesign.com/gongyi/1260.html)（赫兹工业设计，作者欧若兰；2026-11-15 打开核对全部案例数值与 FAQ）
- 补充来源：[Mold Mismatch: When Plastic Material Does Not Match Existing Tooling](https://www.yjhxm.com/mold-mismatch-when-plastic-material-does-not-match-existing-tooling/)（YONG JIN HONG / Yongjinhong）——从材料-模具匹配角度定义 shrinkage allowance mismatch，列出 ABS/PP/PC/ABS/GF 高风险换料，并强调先试模测量再改钢
- 核实：2026-11-15 打开两篇原文。赫兹文内配图为与论述无关的产品/插画风效果图，未收入附件；改用 Yongjinhong 文中与换料评审相关的车间配图。两文收缩率数据未在同一标准下交叉标定。

File: vault/07-材料与工艺/气体辅助注塑（GAIM）：用气道掏空厚筋消缩痕.md
---
标题: "气体辅助注塑（GAIM）：用气道掏空厚筋消缩痕"
一级分类: "07-材料与工艺"
二级分类: ["注塑"]
应用产品: ["把手类厚壁件", "平板/面板/电器外壳", "带粗加强筋的外观件"]
材料: ["热塑性塑料（来源未限定单一牌号）", "氮气（常用气体）"]
工艺: ["气体辅助注塑"]
标签: ["气辅注塑", "GAIM", "气道", "缩痕", "掏空"]
难度: "高级"
来源平台: "其他"
来源链接: "https://www.injectionmoldingdivision.org/2021/06/29/ten-part-design-rules-for-gas-assisted-injection-molding-process/"
补充来源: ["https://www.cnmouldplastic.com/gas-assisted-injection-molding-how-to-design-gas-inlets-gas-channels.html"]
收录日期: 2026-11-15
评分: 5
核实状态: "已核实（SPE Injection Molding Division 转载的 Effinno 十规则与 CN Mould 气道指南原文；两文截面尺寸表述不同，文中并列。起始的 Cinpres 与 PlasticsToday 页 2026-11-15 未能打开，未引用）"
封面图: "附件/gaim-four-process-stages.jpg"
tags: ["结构案例", "气辅注塑", "气道", "缩痕"]
---

# 气体辅助注塑（GAIM）：用气道掏空厚筋消缩痕

> [!summary] 一句话概述
> 气体辅助注塑先把型腔注到约 60%–90% 满，再注入氮气把厚截面芯部掏空，并由气体在内部均匀保压。把气道布置在需要消缩痕的粗筋上，整体壁厚可以减薄，粗筋不再靠实心堆料——这和「减胶坑 + 螺杆保压」是一条不同的工艺路径。

## 配图

![[附件/gaim-four-process-stages.jpg]]
*图源：[Hank Tsai / Effinno，Ten Part-Design Rules for Gas-assisted Injection Molding Process，Figure 1](https://www.injectionmoldingdivision.org/2021/06/29/ten-part-design-rules-for-gas-assisted-injection-molding-process/)；四阶段：注塑充填 → 气体充填掏空 → 气体保压冷却 → 泄气或回收*

![[附件/gaim-thin-wall-thicken-channel.jpg]]
*图源：同上 Figure 6（对应 Rule 4）；整体减薄名义壁厚，只在气道处局部加厚，气道同时充当粗筋*

![[附件/gaim-fingering-effect.jpg]]
*图源：同上 Figure 8（对应 Rule 6）；气道截面过小，气体窜入邻壁，形成 fingering，削弱表面结构*

> 图片版权归原作者所有，仅作个人学习收藏；出处见文末「来源与核实记录」。

## 结构原理

> 本节所有数字只写来源里给出的；来源没有就写「来源未给出」。

### 堆叠方案

方向：**沿制件截面，从外表皮层到气体掏空的芯部**

| 层级 | 零件 | 材料 | 厚度/尺寸 | 固定方式 | 依据 |
| --- | --- | --- | --- | --- | --- |
| L1（最外） | 制件皮层 / 名义壁 | 热塑性塑料 | 可比传统注塑更薄（Effinno Rule 4）；具体名义壁厚来源未给出单一推荐值 | 注塑 | Effinno |
| L2 | 局部加厚的气道截面 | 同料，中空 | Effinno：作为起点，气道高度（不含制件壁厚）取邻壁厚度的 1.5 倍。CN Mould：气道尺寸通常为壁厚的 2–4 倍，截面接近圆形（高宽比 ≈ 1） | 模具上做出的加厚筋/槽，再被气体掏空 | Effinno Rule 6；CN Mould 第 6 条 |
| L3（最内） | 气体通道（通常氮气） | 氮气 | 先注 60%–90% 的熔体，剩余空间由气体推进并掏空；气道总体积 CN Mould 建议一般小于制件体积的 10% | 气针或喷嘴注入，冷却后泄放或回收 | Effinno 过程介绍；CN Mould |

剖面示意：

```mermaid
flowchart LR
  M["熔体先填 60–90%"] --> G["氮气从气针进入厚截面中心"]
  G --> C["芯部被掏空，形成气道"]
  C --> P["气体由内向外均匀保压、冷却"]
  P --> R["泄气后顶出：粗筋中空，A 面不易缩"]
```

### 零件清单

| 零件 | 数量 | 功能 | 材料 | 依据 |
| --- | --- | --- | --- | --- |
| 制件（把手类或平板类） | 1 | 原先的实心厚件或带粗筋的面板 | 热塑性塑料 | Effinno 两类应用 |
| 气道（中空筋） | 按布局 | 充模时当流动先导体，然后当内部保压源，最后当抗翘曲的厚筋 | 同料 + 内腔气体 | Effinno Rule 4 |
| 浇口 | 1 或多点 | 决定熔体充填模式，从而决定气体该往哪走 | — | Effinno Rule 8–10 |
| 气针 / 气体入口 | 1 或多点 | 进气。应远离熔体最后充满处 | — | Effinno Rule 9；CN Mould |
| 气体控制单元 | 1 | 注入、保压、回收 | 氮气系统 | Effinno Figure 1 |

### 装配顺序

这是成型循环，不是整机装配。Effinno 的四阶段：

1. **注塑充填**：熔体注入型腔，约填到型腔容积的 60%–90%，比例取决于设计要掏空多少。
2. **气体充填**：通常注入氮气，把熔体推向未填满区域并掏空厚截面中心。
3. **保压、持压与冷却**：由气体从内部向外、较均匀地加压，而不是让螺杆压力走很长一段粘弹性熔体。同时冷却。
4. **泄气**：制件凝固后，在开模顶出前把气体放出或回收。

CN Mould 补充的进气位置：经喷嘴（与浇口同位置进入）；直接进制件（熔体入口和气针都放在厚壁区，绝不放在流动末端，气针尽量远离最后充满点）；经流道（一只气针至少离浇口 20 mm，也可用多气针）。

### 受力与运动分析

- **受力路径**：传统注塑靠螺杆从喷嘴、流道、浇口把保压传到厚筋，路径长、压降大，厚筋容易缩痕或翘曲。气辅把压力源放进制件内部的气道里，压差更小（Effinno）。
- **运动关系**：气体总是走阻力最小的路径，对温度、壁厚、分支极敏感。分支气道很难真正对等分流，未走气的实心段会留下缩痕风险（Rule 2）。闭环形气道两端熔体相遇后会留下一段走不进气的实心区（Rule 7）。
- **失效风险**：气道截面过大，充模时成为过强的流动先导，邻区形成困气（Rule 4/Figure 7）；截面过小则 fingering，气体窜入邻壁（Rule 6）；气针放在最后充满端附近，靠近气针的气道段反而掏不空（Rule 9）；改了浇口或壁厚却不改气道。CN Mould：气道太大可能带来熔接痕和气辅凹陷，太小则失去气体控制。

本篇与 [[注塑缩痕：厚壁背面凹陷、减胶坑与保压边界]] 的分工：缩痕篇讲减胶坑和螺杆保压；本篇讲在保留粗筋刚度的前提下用气体把芯部掏空，并给出气道布局约束。

## 设计要点与参数

| 要点 | 内容 | 依据 |
| --- | --- | --- |
| 预填量 | 熔体先填型腔容积约 60%–90% | Effinno 过程介绍 |
| Rule 1 | 先按目的布置气道：掏空、省料、加强、抗翘曲，或只为局部消缩痕 | Effinno |
| Rule 2 | 气道路径必须明确，避免分支。两支看似对称也很难得到相同阻力，未充气段有高缩痕风险 | Effinno |
| Rule 3 | 平板类要把气道布满整个制件，并尽量对称，以便内部保压均匀 | Effinno |
| Rule 4 | 整体减薄，只在气道处局部加厚。气道先当流动先导体，再当保压源，最后当抗翘曲的厚筋 | Effinno |
| Rule 6（起点尺寸） | 气道高度（不含制件壁厚）先按邻壁厚度的 1.5 倍设计，以避免 fingering | Effinno |
| Rule 7 | 不要做闭环形气道 | Effinno；CN Mould 第 2 条同样要求不要闭环 |
| Rule 8 | 气道要延伸到熔体最后充满的区域 | Effinno |
| Rule 9 | 进气点要远离熔体最后充满处 | Effinno |
| Rule 10 | 用局部调整气道截面，微调充填模式和气体穿透长度；建议用 CAE | Effinno |
| 气道截面（CN Mould） | 通常为壁厚的 2–4 倍；过大 → 熔接痕和气辅凹陷；过小 → 失去控制。截面宜圆或近圆，高宽比 ≈ 1；转角用大圆角；沿主流向布置 | CN Mould 第 5–9 条 |
| 气道总体积 | 一般小于制件体积的 10% | CN Mould 第 3 条 |
| 气针距浇口 | 经流道进气时，一只气针至少离浇口 20 mm | CN Mould |
| 两类典型件 | 把手类：用气辅代替对开的两半薄壁件再二次接合。平板类：用气道代替为抗翘曲而做的复杂粗筋和多浇口 | Effinno |

> Effinno 的「1.5 倍壁厚（不含壁厚）」和 CN Mould 的「2–4 倍壁厚」不是同一口径，不能合成一个数。作为起点时写明采用哪一条，并用试模或 CAE 修正。

## 优缺点

**优点**
- 厚筋可以保留刚度又减轻缩痕，不必拆成两半再焊接
- 内部气体保压更均匀，有利于尺寸和翘曲
- 冷却的实心体积减小，周期可比实心厚件更短（Effinno 定性描述；未给出统一百分比）

**缺点 / 代价**
- 气道、浇口、气针必须一起设计，改一处往往要改另一处
- 分支、闭环、截面过大或过小都会留下难以在同一副模里挽救的实心段或 fingering
- 需要气体设备和气针，模具比普通注塑复杂
- 起始拟用的 Cinpres 厂商页和 PlasticsToday 工具设计文本次未能打开，部分工艺窗口来源仍有缺口

## 可借鉴点

- **先画气体要走的唯一路径**，再画浇口；不要先密密麻麻分支
- **气针远离最后充满点，气道一直铺到最后充满点**
- **整体减薄、只在气道局部加厚**，让气道身兼流动先导、保压源和结构筋
- 截面按所选规范取起点（1.5 倍或 2–4 倍），近圆形，转角加大 R，避免闭环
- 厚区消缩痕：能减胶用减胶坑；必须保留粗筋刚度时再上气辅

## 与库中相似案例对比

| 对比项 | 本案例 | [[注塑缩痕：厚壁背面凹陷、减胶坑与保压边界]] | [[发泡件缩水：模温、排气与保压和实心件相反]] |
| --- | --- | --- | --- |
| 掏空方式 | 氮气把厚筋芯部掏空 | 模具型芯减胶 | 气泡分布于芯层 |
| 保压 | 气体在内部 | 螺杆保压 | 发泡件往往要降低保压 |
| 适用 | 把手、带粗筋的平板件 | 一般实心件 | 发泡件 |

## 相关案例

- [[注塑缩痕：厚壁背面凹陷、减胶坑与保压边界]]
- [[发泡件缩水：模温、排气与保压和实心件相反]]
- 分类索引：[[07-材料与工艺 索引]]

## 来源与核实记录

- 主来源：[Ten Part-Design Rules for Gas-assisted Injection Molding Process](https://www.injectionmoldingdivision.org/2021/06/29/ten-part-design-rules-for-gas-assisted-injection-molding-process/)（Hank Tsai，Effinno Technologies；刊登于 SPE Injection Molding Division 网站，页面日期 2021-06-29）。2026-11-15 打开全文并下载配图。
- 补充来源：[Gas-Assisted Injection Molding: How to Design Gas Inlets & Gas Channels](https://www.cnmouldplastic.com/gas-assisted-injection-molding-how-to-design-gas-inlets-gas-channels.html)（CN Mould & Plastic Limited）——进气位置、气道 2–4 倍壁厚、体积 <10%、气针距浇口 ≥20 mm
- 未能打开：<https://www.cinpres.com/processes/gas-assisted-moulding/>（curl 无响应）；<https://www.plasticstoday.com/plastics-processing/avoid-these-7-tool-design-violations-in-gas-assist>（403）。未引用这两页。
- 核实：2026-11-15 核对十规则和 CN Mould 13 条中被引用的数字。两文截面规则口径不同，未折中。

File: vault/07-材料与工艺/注塑倒扣脱模：强脱、斜顶还是滑块.md
---
标题: "注塑倒扣脱模：强脱、斜顶还是滑块"
一级分类: "07-材料与工艺"
二级分类: ["注塑"]
应用产品: ["带卡扣/倒扣的注塑件", "瓶盖", "塑料外壳"]
材料: ["PP/PE", "PA6/PA66", "POM", "ABS", "PC", "PS"]
工艺: ["注塑", "模具设计"]
标签: ["倒扣", "强脱", "斜顶", "滑块", "卡扣", "DFM", "中文来源"]
tags: ["结构案例", "倒扣", "强脱", "斜顶", "滑块", "卡扣", "DFM"]
难度: "进阶"
来源平台: "厂商技术文章"
来源链接: "https://weiyadakeji.com/xwdt/changjianwenti/1414.html"
补充来源: []
收录日期: 2026-11-13
评分: 4
核实状态: "已核实（模具厂商文章，数值为厂商经验/资料值，未附实测报告）"
封面图: ""
---

# 注塑倒扣脱模：强脱、斜顶还是滑块

> [!summary] 一句话概述
> 卡扣等倒扣结构决定了模具要不要加侧向机构：深圳维亚达科技给出三步判断——先用悬臂梁应变公式 ε = 1.5·t·y / l² 判断能否强脱，再按倒扣在外侧（滑块）还是内侧（斜顶）选机构，最后按全生命周期（模具增量 + 周期 + 维护）比成本，并给出各材料强脱应变表和滑块/斜顶关键参数。

> [!note] 与已收录案例的区别
> [[卡扣三种基本形式：悬臂、环形、扭转]] 讲产品侧的卡扣形式；本篇讲**同一个卡扣在模具侧怎么出模**以及它对成本的影响，是卡扣设计的工艺约束面。

## 配图

来源文章无结构示意图（页面图片均为厂商产品照），本篇不配图。

## 结构原理

> 本节数字只写来源里给出的；来源没有就写「来源未给出」。

### 堆叠方案

方向：**从产品到模具**（倒扣部位的出模关系）

| 层级 | 零件/机构 | 材料 | 关键尺寸 | 动作 | 依据 |
| --- | --- | --- | --- | --- | --- |
| L1 | 产品倒扣（悬臂卡扣 / 环形倒扣） | 塑料 | 悬臂长 l、根厚 t、倒扣深 y；环形直径 D、单边倒扣 δ | 强脱时自身弹性变形 | 第一节 |
| L2a | 强脱：倒扣处镶件 | 718H 或 S136，氮化 | 型面 Ra0.2 以下；入口 30°–45° 导入斜面、R0.5 以上圆角 | 顶出时硬挤过倒扣 | 第一、四节 |
| L2b | 斜顶（内侧倒扣） | 来源未给出 | 角度通常 3°–12° | 顶出时斜向让位，水平位移 ≈ 顶出行程 × tanα | 第二节 |
| L2c | 滑块抽芯（外侧倒扣） | 来源未给出 | 斜导柱 15°–22°；楔紧角比斜导柱大 2°–3° | 开模时横向抽芯，再顶出 | 第二节 |

剖面示意：

```mermaid
flowchart TB
  Q{"ε=1.5·t·y/l² ≤ 允许应变？"} -->|是| A["强脱：无侧向机构"]
  Q -->|否| W{"倒扣位置"}
  W -->|内侧| B["斜顶：水平位移≈顶出行程×tanα"]
  W -->|外侧/行程>10mm| C["滑块：抽芯行程=倒扣深+2~3mm"]
  Q -->|能改产品| D["加长悬臂/减薄根部/开让位槽/拆成独立件"]
```

### 零件清单

| 零件/机构 | 数量 | 功能 | 材料 | 依据 |
| --- | --- | --- | --- | --- |
| 倒扣镶件 | 按倒扣数 | 强脱型面，可换 | 718H 或 S136，氮化 | 第四节 |
| 斜顶杆 | 按内侧倒扣数 | 内侧倒扣让位 | 来源未给出 | 第二节 |
| 滑块 + 斜导柱/油缸 + 楔紧块 + 耐磨板 | 按外侧倒扣数 | 外侧抽芯并承受侧向力 | 来源未给出 | 第二、三节 |

### 装配顺序

模具动作顺序（来源描述）：
1. 合模：楔紧块先锁紧滑块（楔紧角大于斜导柱角）。
2. 注塑、冷却。
3. 开模：斜导柱或油缸先把滑块横向抽开；滑块与顶针要有先后顺序，避免顶针撞滑块。
4. 顶出：斜顶边顶出边斜向让位；强脱件在顶出时变形越过倒扣。

### 受力与运动分析

- **受力路径**：注塑时型腔压力作用在滑块上形成侧向力 F = p × A（例：40 MPa × 1500 mm² ≈ 60 kN），由楔紧块承担；强脱时倒扣根部承受弯曲应变。
- **运动关系**：滑块横向抽芯（行程自由、力大）；斜顶斜向顶出（结构简单、占空间小，行程受注塑机顶出行程限制）。
- **失效风险**：强脱应变超限 → 顶白、拉伤、保持力下降；斜顶截面小、散热差，长时间生产易咬死；滑块面磨损、飞边、卡滞，分型线夹线。

## 设计要点与参数

| 要点 | 内容 | 依据 |
| --- | --- | --- |
| 强脱判据（悬臂） | ε = 1.5·t·y / l² | 第一节 |
| 算例 | PP：l = 12、t = 1.5、按 3% → y ≈ 1.9 mm；PC：l = 8、t = 2.0、按 2% → y ≈ 0.43 mm | 第一节 |
| 强脱判据（环形） | ε ≈ δ / D；D = 40 mm 的 PP 件按 4% → 单边约 1.6 mm 内 | 第一节 |
| 单次装配参考应变 / 强脱建议值 | PP/PE 5–7% / 3–5%；PA6、PA66 4% / 2–3%；POM 3% / 2%；ABS 2–2.5% / 1.5%；PC 2% / 1–1.5%；PS 1.5% / 不建议强脱 | 第一节表 |
| 安全系数 | 实际取表值的 0.5–0.7 倍；30% 玻纤牌号取值减半 | 第一节 |
| 型面 | Ra1.6 几百模即拉伤；Ra0.2 以下 + 30°–45° 导入斜面 + R0.5 以上圆角 | 第一节 |
| 滑块 | 抽芯行程 = 倒扣深度 + 2–3 mm；斜导柱 15°–22°（> 25° 磨损加快）；楔紧角大 2°–3° | 第二节 |
| 斜顶 | 角度 3°–12°；例：顶出 40 mm、8° → 水平位移约 5.6 mm | 第二节 |
| 选型界限 | 让位需求超过 10 mm 一般选滑块 | 常见问题 |
| 周期成本 | 两侧油缸各 0.6 s → 每模多 1.2 s，20 s 周期产能降约 6%；10 万模多约 33 小时机时 | 第三节 |
| 验证 | 首件：3 种顶出速度 × 2 种模温各 20 模；功能：10 件测插拔/保持力，插拔 5 次看衰减，公差 ±0.05 mm；量产：5000–10000 模，每 1000 模查镶件磨损 | 第五节 |
| 顶白先调工艺 | 模温提高 10–15 ℃、延长冷却、降顶出速度各打一组 | 常见问题 |

## 优缺点

**优点**
- 把「卡扣能不能做、要多少模具钱」变成可算的问题
- 给出改产品而不加机构的路径（加长悬臂、减薄根部、开让位槽、拆件）

**缺点 / 代价**
- 应变表为通用资料值，具体牌号仍需查 TDS（来源也如此建议）
- 厂商文章带推广性质，成本数字（如 80 元/小时）仅作量级参考

## 可借鉴点

- 画卡扣时同步算 ε = 1.5·t·y / l²，超标就先改悬臂长度/根厚，而不是直接上滑块
- 内侧倒扣优先斜顶，外侧倒扣用滑块；让位 > 10 mm 用滑块
- 强脱件把倒扣做成可换镶件，型面抛到 Ra0.2 以下
- 评估模具方案时把周期增加折算到全生命周期

## 相关案例

- [[卡扣三种基本形式：悬臂、环形、扭转]]
- [[塑料外壳止口与扣位：间隙参数与三个翻车案例]]
- [[双色注塑：硬胶先射、软胶后射的结构拆件规则]]
- 分类索引：[[07-材料与工艺 索引]]

## 来源与核实记录

- 主来源：[倒扣脱模怎么选：滑块、斜顶还是强脱](https://weiyadakeji.com/xwdt/changjianwenti/1414.html)（深圳市维亚达科技有限公司官网，2026-11-06）
- 核实：2026-11-13 打开原文核对公式、两个算例（复算一致）、应变表、滑块/斜顶参数、成本与验证步骤。

File: vault/07-材料与工艺/特斯拉 Giga Press 一体化压铸车身件.md
---
标题: "特斯拉 Giga Press 一体化压铸车身件"
一级分类: "07-材料与工艺"
二级分类: ["压铸/CNC"]
应用产品: ["电动车车身（Model Y 后/前车身、Cybertruck）", "5G 基站屏蔽罩"]
材料: ["铝硅合金（约 Al 89.5% / Si 8.5%，属 AA 386 类）"]
工艺: ["高压压铸", "真空压铸", "CNC 机加工", "激光/等离子修边"]
标签: ["压铸", "一体化压铸", "零件合并", "汽车", "工艺约束"]
tags: ["结构案例", "压铸", "一体化压铸", "零件合并", "汽车"]
难度: "高级"
来源平台: "Wikipedia"
来源链接: "https://en.wikipedia.org/wiki/Giga_Press"
补充来源: []
收录日期: 2026-11-13
评分: 3
核实状态: "已核实（Wikipedia 词条，2026-10-11 修订版；合金成分来自 Sandy Munro 2021 年分析的转述）"
封面图: "附件/giga-casting-tesla-frame.jpg"
---

# 特斯拉 Giga Press 一体化压铸车身件

> [!summary] 一句话概述
> 特斯拉用锁模力 55,000–61,000 kN 的 Idra Giga Press，把 Model Y 后车身（及后来的前车身）做成一次高压压铸成型的一体化铸件：80 kg 铝液以 10 m/s 射入真空模腔，周期约 80–90 秒；铸件再经淬火、修边、X 光查气孔、CNC 加工——这是「零件合并」思路在压铸工艺上的极端案例。

## 配图

![[附件/giga-casting-tesla-frame.jpg]]
*图源：Wikimedia Commons「Part of the Tesla frame.jpg」（Votpuske，CC BY 4.0）；一体化压铸的特斯拉车架部件*

![[附件/giga-press-diagram.png]]
*图源：Wikimedia Commons「20200924-giga-press-fremont-die-casting-machine-2-traced-diagram-open.svg」（Paul Sladen，CC BY 3.0）；Fremont 2 号压铸机开模状态示意*

## 结构原理

> 本节数字只写来源里给出的；来源没有就写「来源未给出」。

### 堆叠方案

方向：**按工艺流程**（从熔炼到成品；这是工艺链而非零件层叠）

| 层级 | 环节/设备 | 材料 | 关键参数 | 作用 | 依据 |
| --- | --- | --- | --- | --- | --- |
| P1 | 熔化炉（StrikoMelter） | 铝锭 + 回炉料 | 850 °C，天然气 | 熔化，机械去除氧化铝渣 | Operation 段 |
| P2 | 保温炉 | 铝液 | 750–850 °C，400 kW 电加热，氮气覆盖；氩气旋转除气 + SiC 过滤（> 25 μm） | 防氧化、除杂、减气孔 | Operation 段 |
| P3 | 模具准备 | 大豆油脱模剂 | 每半模喷 35 mL；抽真空至 50 mbar（4000 L 真空罐） | 脱模、减卷气 | Operation、Components 段 |
| P4 | 压射 | 铝液 | 每次 80 kg，750 °C，10 m/s；另加 8 mL 润滑 | 充型 | 概述、Operation 段 |
| P5 | 取件 + 淬火 | 铸件 | 400 °C 取出 → 淬火到 50 °C | 冷却定形 | Operation 段 |
| P6 | 后处理 | 铸件 | 机械修边 → X 光查气孔 → 激光/等离子修边 → 钻孔攻丝 → 激光扫描 CMM → 装紧固件 | 尺寸与质量 | Operation、Components 段 |

剖面示意（模具结构）：

```mermaid
flowchart LR
  F["固定主模（底部进料）"] --- M["活动主模"]
  S1["侧向楔紧模1"] -->|合模时插入/取件时退出| C["型腔：Model Y 后车身"]
  S2["侧向楔紧模2"] --> C
  F --> C
  M --> C
```

### 零件清单

| 零件/设备 | 数量 | 功能 | 材料 | 依据 |
| --- | --- | --- | --- | --- |
| 主模（竖直布置） | 2 | 主型面，固定侧底部进料 | 来源未给出 | Die structure 段 |
| 侧向楔紧模 | 2（前车身可能还有第 5 块在下方） | 侧向型面，注射时插入、取件时退出 | 来源未给出 | Die structure 段 |
| Giga Press 压铸机 | 1 | 锁模与压射 | — | 概述 |
| 真空系统（Fondarex 4000 L 罐） | 1 | 型腔抽真空 | — | Components 段 |

### 装配顺序

工艺顺序（来源描述）：
1. 机器人喷脱模油 → 合模 → 抽真空 50 mbar。
2. 定量铝液压射入型腔。
3. 开模，400 °C 取件，放入淬火槽冷却至 50 °C。
4. 机械修边（余料回炉）→ X 光检测内部 → 激光修边 → 钻孔攻丝 → 计算机测量。
5. 模具冷却到 185 °C 并由机器人清理，1–2 分钟后开始下一循环。

### 受力与运动分析

- **受力路径**：压射时型腔压力由 55,000–61,000 kN 锁模力平衡；侧向型面由侧向楔紧模承担。
- **运动关系**：主模开合；两块侧模在注射前插入、取件前退出。
- **失效风险**（来源提到）：气孔（因此做真空、除气、过滤和 X 光检测）；2021-03-11 Fremont 一台压铸机发生火灾，起因是铝液点燃液压油；模具迭代昂贵（一套大型金属模具约 150 万美元，常需多轮修改）。

## 设计要点与参数

| 要点 | 内容 | 依据 |
| --- | --- | --- |
| 锁模力 | 55,000–61,000 kN（Model Y 机型）；后有 9,000 吨力机用于 Cybertruck 后部 | 概述、History |
| 设备重量 | 410–430 吨 | 概述 |
| 单次铝量 / 速度 | 80 kg / 10 m/s | 概述 |
| 周期 / 产能 | 约 80–90 s；初期 40–45 件/小时，约 1000 件/天 | 概述 |
| 合金 | 约 Al 89.5% + Si 8.5% + 微量元素，属 AA 386（Sandy Munro 2021 分析） | Metal alloy 段 |
| 模具成本 | 一套大型金属模具约 150 万美元；用砂型 3D 打印做铸件原型以降低迭代成本 | 2.0 段 |
| 壁厚、拔模角、筋位设计 | 来源未给出 | — |

## 优缺点

**优点**
- 零件合并：车身大件一次铸出（来源引用特斯拉高管说法，目标是「像做玩具车那样造整车」；合并前的零件数来源未给出）
- 废料闭环回收（余料直接回炉）
- 节拍稳定：约 1000 件/天

**缺点 / 代价**
- 设备与模具投资巨大，模具改一次代价高
- 需要严格的气孔控制与 100% X 光检测
- 铸件损坏后维修性差（推断，来源未讨论）

## 可借鉴点

- 零件合并时同步考虑工艺链：熔炼—真空—检测—二次加工都要配套
- 大型件模具用「主模 + 侧向楔紧模」处理侧向特征，与注塑件的滑块同理
- 昂贵模具迭代前，用快速工艺（砂型 3D 打印）做原型验证

## 相关案例

- [[注塑倒扣脱模：强脱、斜顶还是滑块]]（侧向抽芯的同类思路）
- [[钣金折弯件设计规则：最小弯曲半径与预留切口]]（车身的另一种主流工艺）
- 分类索引：[[07-材料与工艺 索引]]

## 来源与核实记录

- 主来源：[Giga Press – Wikipedia](https://en.wikipedia.org/wiki/Giga_Press)（英文维基百科，读取时最新修订 2026-10-11）
- 核实：2026-11-13 通过 Wikipedia API 读取全文，核对锁模力、工艺参数、模具结构、合金、历史事件；配图取自词条引用的 Wikimedia Commons 文件并核对作者与许可。
