Repository: cat266816/structure-case-library

# 结构设计案例库（Obsidian Vault）

产品与机械结构设计案例库：外壳、卡扣、连接件、转轴铰链、机构、防水密封、拆解结构。首版 2026-11-13，含 15 个已核实案例；第 1 次收集后共 28 个；第 2 次 +22，共 50 个；第 3 次 +20，共 70 个；第 4 次（2026-11-17）+20，共 90 个。第 5 次（2026-11-21）+21，共111个；同日用户追加按键专项+20，当前共131个。每2天目标新增20个以上，每篇做深；用户临时专项不改变例行轮换。

## 导入 Obsidian
1. 解压 `structure-case-library.zip`，得到 `vault` 文件夹（可改名）。
2. 打开 Obsidian →「打开本地仓库 / Open folder as vault」→ 选这个文件夹。
3. 首次打开时点「信任作者并启用插件」（只有安装了社区插件才需要）。
4. 从 **首页.md** 开始浏览；可视化地图在 **案例地图.canvas**。
   - 建议在「设置 → 文件与链接」把「附件默认存放路径」设为 `附件`。
   - 可以用社区插件 Homepage 把 `首页.md` 设为启动页（可选）。

File: vault/07-材料与工艺/真空压铸：合模后抽出型腔气体，再在负压下充型以减少卷气.md
---
标题: "真空压铸：合模后抽出型腔气体，再在负压下充型以减少卷气"
一级分类: "07-材料与工艺"
二级分类: ["压铸/CNC"]
应用产品: ["对气密性要求高的铝压铸壳体，例如自动变速器主壳体", "需要降低气孔、以便后续加工或密封的结构件"]
材料: ["实例：ADC12 铝合金变速器主壳体（八挡自动变速器主壳体工艺文）"]
工艺: ["真空压铸", "可与局部挤压补缩配合"]
标签: ["压铸", "真空", "气孔", "气密", "卷气"]
难度: "进阶"
来源平台: "其他"
来源链接: "https://dcm888.com/news/10590.html"
补充来源: ["https://die-eg.com/cn/die-casting/", "https://yzw.cc/news/201110/31/49631.html"]
收录日期: 2026-11-27
评分: 4
核实状态: "已核实（已打开《八挡自动变速器主壳体压铸工艺优化》（压铸杂志，刊于 dcm888）；已打开日本达屹真空《什么是真空压铸？》；已打开压铸网《真空压铸的型腔气体排气理论分析》。三家为独立机构。未把营销用语「零气孔」当作已达到的实测结果。）"
封面图: "附件/diecast-vacuum-dcm10590-01.jpg"
tags: ["结构案例", "压铸", "真空"]
---

# 真空压铸：合模后抽出型腔气体，再在负压下充型以减少卷气

> [!summary] 一句话概述
> 真空压铸是在金属液充填前，先把型腔（以及部分系统里的压室）里的气体抽出，再在负压下充型，从而减少高速充型时的卷气和气孔；它要靠合模密封、抽气时机和真空阀关闭与压射同步，而不是只在浇口旁边多开几条排气槽。

## 配图

![[附件/diecast-vacuum-dcm10590-01.jpg]]
*图源：[《八挡自动变速器主壳体压铸工艺优化》](https://dcm888.com/news/10590.html)；铸件或工艺方案相关插图之一。*

![[附件/diecast-vacuum-dcm10590-02.jpg]]
*图源：同上文；浇注、排溢或真空相关插图。*

![[附件/diecast-vacuum-dcm10590-03.jpg]]
*图源：同上文；另一张工艺或铸件插图。*

> 图片版权归原作者所有，仅作个人学习收藏；出处见文末「来源与核实记录」。

## 结构原理

> 本节所有数字只写来源里给出的；来源没有就写「来源未给出」，不估算、不编造。

压铸网的理论分析把传统压铸写成：型腔气体被金属液被动驱赶，来不及排出的气体被卷入，凝固后成为气孔。真空压铸则是在压头封闭浇口、压室与型腔形成密闭容积后打开真空阀，把气体抽到负压罐；当压头到达规定位置时关闭真空阀并密封，金属液继续充型。该文把型腔内绝对压力达到 8 kPa 以下称为高真空压铸。

达屹把真空对象写成模具型腔以及料筒（压室）内的空气和不良气体，并列出三类气孔来源：脱模剂残留引起的水蒸气爆炸（对策：合模完成后模具表面温度维持在 130 ℃ 以上）、型腔内气体的断热压缩和氧化（对策：对型腔抽真空）、料筒内气体造成的射出减速（对策：对料筒抽真空）。该页还给出真空阀或波浪排气板应在低速转高速之前开始抽气的时间，以及分型面相关的 0.03–0.08 mm 数值（按该页确认项使用，不改写成未说明对象的通用公差）。

八挡自动变速器主壳体一文给出一个完整应用：材料 ADC12，轮廓 515 mm × 371 mm × 267 mm，质量 10.04 kg，一般壁厚 3.7 mm，最大壁厚 21.42 mm。气密要求包括：非压力区域在 50 kPa 下泄漏量小于 6 cm³/min，压力区域在 300 kPa 下小于 4 cm³/min。工艺上除优化浇注和排溢外，对高压油道等区域做局部挤压补缩，并采用真空压铸减少大型复杂件的卷气。试模后合格率达到 90% 以上。

这与已有「特斯拉 Giga Press」篇不同：那篇讲超大型一体铸件，只把真空当作工艺标签之一；本篇写真空通道、阀的动作和气密考核。它也替代不了浇注系统设计：壳体文仍然要布置内浇道和末端溢流槽。

### 堆叠方案

方向：从真空系统到型腔，再进入铸件。

| 层级 | 零件 | 材料 | 厚度/尺寸 | 固定方式 | 依据 |
| --- | --- | --- | --- | --- | --- |
| L1 | 真空机、负压罐与管路 | 真空设备 | 来源未给出泵的抽速规格 | 在压头封闭后与型腔接通 | 压铸网；达屹 |
| L2 | 真空阀或波浪排气板及抽气通道 | 模具排气元件 | 达屹：真空阀在低速转高速的 0.4 s 前开始吸引；波浪排气板在 0.5 s 前开始吸引 | 充型结束前关闭，防止金属反吸 | 达屹；压铸网 |
| L3 | 密封的分型面、滑块和顶针间隙 | 模具 | 达屹确认项中出现 0.03–0.08 mm；须按原页对象使用 | 合模后形成密闭容积 | 达屹 |
| L4 | 型腔与压室中的金属液 | ADC12 等 | 壳体实例见参数表 | 在负压下充填，再增压补缩 | 压铸网；壳体文 |

剖面示意：

```mermaid
flowchart TB
  Pump["L1 真空机与负压罐"] --> Valve["L2 真空阀或排气板"]
  Valve --> Seal["L3 分型面与滑块密封"]
  Seal --> Fill["L4 负压下充型"]
```

### 零件清单

| 零件 | 数量 | 功能 | 材料 | 依据 |
| --- | --- | --- | --- | --- |
| 真空系统 | 1 套 | 在充型前抽出气体 | 真空泵、罐、阀 | 压铸网；达屹 |
| 排气元件 | 真空阀或波浪排气板 | 连接型腔与真空系统，并在充型时关闭 | 模具元件 | 达屹 |
| 密封面 | 分型面、滑块、顶针等 | 形成可抽真空的密闭容积 | 模具 | 达屹 |
| 铸件（实例） | 1 | 8AT 主壳体 | ADC12 | 壳体文 |

### 装配顺序

1. 合模，确认分型面、滑块和顶针处能够密封（达屹；壳体文也依赖模具密封）。
2. 压头封闭浇口后启动抽真空（压铸网）。
3. 按达屹：真空阀或波浪排气板须在低速转高速之前开始吸引。
4. 在真空环境下高速充填，再增压补缩；需要时对厚壁或油道做局部挤压（壳体文）。
5. 到达规定位置或由金属液关闭真空阀，防止反吸。
6. 冷却、开模、切浇口，并按气密要求做泄漏检查。

### 受力与运动分析

- **受力路径**：传统压铸里，未排出的气体被卷入并在压力下压缩，形成气孔，破坏致密性和气密。真空把大部分气体预先抽走，金属液主要对型壁和尚未排出的残气做功。
- **运动关系**：抽气、慢速封浇口、快速充填、关阀必须按时间或位置连锁；关阀过早则真空不足，过晚则金属液进入真空通道。
- **失效风险**：分型面漏气导致真空度不够；模具过冷、脱模剂过湿引起水蒸气（达屹：合模后模面维持 130 ℃ 以上）；只抽型腔不抽压室，料筒气体仍会减速和卷气。壳体文还说明，大型复杂件仅靠浇注系统仍可能卷气，所以要加真空，厚壁油道还要局部挤压，真空不是唯一手段。

## 设计要点与参数

| 要点 | 内容 | 依据 |
| --- | --- | --- |
| 高真空定义（压铸网） | 型腔内绝对压力达到 8 kPa 以下称为高真空压铸 | 压铸网 2011 文 |
| 抽气开始时机（达屹） | 真空阀在低速转高速的 0.4 s 前开始真空吸引；波浪排气板在 0.5 s 前开始 | 达屹确认表 |
| 模温（脱模剂水分） | 合模完成后模具表面温度维持在 130 ℃ 以上 | 达屹 |
| 8AT 壳体尺寸与质量 | 515 mm × 371 mm × 267 mm，体积 3718.5 cm³，质量 10.04 kg，一般壁厚 3.7 mm，最大壁厚 21.42 mm，材料 ADC12，毛坯精度 CT5 级 | 壳体文。原文另写「最大投影面积为 1343 cm³」，单位与面积量纲不一致，本篇照录原文，不把它换算成面积 |
| 气密考核 | 非压力区 50 kPa 下泄漏量小于 6 cm³/min；压力区 300 kPa 下小于 4 cm³/min | 壳体文 |
| 浇注配合（壳体方案摘录） | 方案 2：10 个分流道，内浇道厚度 3 mm，截面积 790 mm²，轴承孔末端溢流口厚度 1.5 mm。方案 1 曾用内浇口厚度 2.5 mm，但存在偏心。最终还要结合方案 3 的优化，不以单一方案冒充量产最终值 | 壳体文 |
| 结果 | 结合局部挤压与真空，试模后合格率达到 90% 以上，气密性符合技术要求 | 壳体文 |

## 优缺点

**优点**
- 能明显降低卷气和气孔，提高气密和致密，适合后续机加工面不允许外露气孔的零件。
- 与浇注、排溢、局部挤压可以组合，而不是互相替代。

**缺点 / 代价**
- 模具必须能够密封，还要增加真空阀或排气板、管路和维护。
- 抽气与压射必须连锁，时序不对会抽不足或反吸。
- 解决不了厚壁缩松本身，壳体文对油道仍用局部挤压。
- 不同来源的「高真空」阈值并不用同一套单位表述，引用时要写明是绝对压力还是表压。

## 可借鉴点

- 先保证分型面、滑块和顶针能够密封，再谈真空度。
- 把真空阀关闭点写进压射曲线，而不是只写「加一套真空机」。
- 气密零件同时检查浇口是否过早封排气道、厚壁是否还要局部挤压。
- 验收用泄漏量、压力和区域，而不是用「零气孔」这种宣传语。

## 与库中相似案例对比

| 对比项 | 本案例（真空压铸） | [[特斯拉 Giga Press 一体化压铸车身件]] | [[压铸内浇口与横浇道：先定位置和截面积，再保证横浇道向内浇口收缩]] |
| --- | --- | --- | --- |
| 主角 | 充型前抽走型腔和压室气体 | 超大型一体铸件与压铸单元 | 浇口位置和横浇道收缩 |
| 是否代替浇注设计 | 否，壳体文仍要优化浇注和排溢 | 不是浇注教程 | 本篇的前置条件之一 |
| 何时用这篇 | 气孔或气密成为主要风险 | 讨论巨型一体化铸件 | 布置进浇通道 |

## 相关案例

- [[特斯拉 Giga Press 一体化压铸车身件]]
- [[压铸内浇口与横浇道：先定位置和截面积，再保证横浇道向内浇口收缩]]
- [[压铸壳体：壁厚、拔模与加强筋设计规则]]
- 分类索引：[[07-材料与工艺 索引]]

## 来源与核实记录

- 主来源：[《八挡自动变速器主壳体压铸工艺优化》](https://dcm888.com/news/10590.html)（压铸杂志，刊于 dcm888，页面可见发布于 2022 年段。ADC12 壳体尺寸、泄漏标准和真空加局部挤压的工艺结果来自该文。）
- 交叉来源：[达屹真空股份公司，《什么是真空压铸？》](https://die-eg.com/cn/die-casting/)（2026-11-27 打开。型腔与料筒抽真空、130 ℃、0.4 s / 0.5 s 时序来自该页。）
- 交叉来源：[《真空压铸的型腔气体排气理论分析》](https://yzw.cc/news/201110/31/49631.html)（压铸网，2011-10-31。被动排气与主动抽气的对比，以及绝对压力 8 kPa 以下为高真空压铸，来自该文。）
- 核实：2026-11-27 打开上述来源。未把「零气孔」或投影面积那处可疑单位改写成已换算值。

File: vault/07-材料与工艺/真空吸塑与压力成型外壳：拔模、圆角与拉伸减薄.md
---
标题: "真空吸塑与压力成型外壳：拔模、圆角与拉伸减薄"
一级分类: "07-材料与工艺"
二级分类: ["吸塑/热成型"]
应用产品: ["片材热成型外壳、罩壳与托盘", "真空成型与压力成型的设备外罩、面板和包装托盘（来源举例）"]
材料: ["热塑性片材；CW Thomas 指南讨论多种非晶与半晶聚合物，通厚文讨论 PP、PET、PETG 等需按牌号验证"]
工艺: ["真空成型（vacuum forming）", "压力成型（pressure forming）", "必要时使用辅助塞模（plug assist）"]
标签: ["吸塑", "热成型", "拔模", "圆角", "拉伸比"]
难度: "进阶"
来源平台: "厂商技术文章"
来源链接: "https://cwthomas.com/wp-content/uploads/2023/08/Design-Guide.pdf"
补充来源: ["https://www.zaofeng.com.tw/how-to-design-vacuum-forming-master-mold", "https://tonghoupack.com/zh/guides/thermoforming-design-features/"]
收录日期: 2026-11-22
评分: 4
核实状态: "已核实（已打开并提取 CW Thomas Design Guide PDF 第 25–28 页：拉伸比公式与算例、阴阳模拔模、圆角与深度对照表；已打开造峯工藝中文《如何設計真空成形母模》正文，核对 3–5 度与 5–7 度的评估起点；已打开通厚《吸塑件设计要点：脱模角、筋位与圆角》并下载其透明多腔托盘实物图。CW Thomas、造峯、通厚为三个独立机构。上海永艺、海纳页面本次未能打开，不引用）"
封面图: "附件/cwthomas-draw-ratio.jpg"
tags: ["结构案例", "吸塑", "热成型", "拔模", "拉伸减薄"]
---

# 真空吸塑与压力成型外壳：拔模、圆角与拉伸减薄

> [!summary] 一句话概述
> 真空吸塑和压力成型是把加热片材拉伸到模具上，壁厚会随拉伸重新分配：要用零件表面积与投影面积之比估算减薄，给阴模、阳模留下不同的拔模，并把深度方向的圆角做够，避免三面尖角把底部拉破。这和注塑按纹深加拔模不是同一套规则。

## 配图

![[附件/cwthomas-draw-ratio.jpg]]
*图源：[CW Thomas Design Guide](https://cwthomas.com/wp-content/uploads/2023/08/Design-Guide.pdf) 第 25 页 Draw Ratio & Plug Assists；拉伸比 = 零件表面积 / 零件投影面积（footprint）。算例：14″×12″、深 6″ 的零件，表面积 480 in²、投影 168 in²，拉伸比 2.86；若希望成品壁厚 0.125″，则最小起始片厚 ≈ 2.86×0.125″=0.358″（前提是材料分配理想）。右侧示意图标出片材从 0.358 拉伸后局部减薄到 0.125*

![[附件/tonghou-thermoform-tray.jpg]]
*图源：[温州通厚《吸塑件设计要点：脱模角、筋位与圆角》](https://tonghoupack.com/zh/guides/thermoforming-design-features/) 页内实物图，原文说明为「公司提供的透明多腔成型托盘实物」；可见多穴、侧壁斜度、穴底圆角、防滑纹理和中心凸点。这类结构用筋位、台阶和形状补刚性，穴越深、圆角越小，底部和角落分到的材料越少*

> 图片版权归原作者所有，仅作个人学习收藏；出处见文末「来源与核实记录」。

## 结构原理

> 本节所有数字只写来源里给出的；来源没有就写「来源未给出」，不估算、不编造。

热成型先把片材加热到可拉伸状态，再靠真空或真空加压缩空气把它拉到模具表面。CW Thomas 写明：所有热成型本质上都是拉伸过程，平板变成更大的表面积，原始厚度会减薄，而且减薄通常不均匀。真空成型用真空把片材吸附到模面；压力成型额外用 10 到 120 PSI 的压缩空气从片材另一侧加压，细节更清晰，也可减少某些部位的过度减薄。

拉伸比（draw ratio）把减薄变成可估算的数：零件表面积除以投影面积。这个值用来反推起始片厚：最小起始片厚 ≈ 拉伸比 × 希望得到的成品壁厚。CW Thomas 同时警告：深而窄的特征、深的尖角会在局部以更快的速率减薄，平均拉伸比估计不到这些角落；深度超过截面 75% 时，通常需要辅助塞模把材料先推向深处。

拔模在热成型里还和收缩方向有关。片材在阴模里冷却时趋向离开侧壁，拔模可以较小；在阳模里则包紧模具，拔模要更大。带皮纹的阴模，CW Thomas 要求在 1 度基础上按纹深再加拔模——这与注塑「按纹深加角度」形式上相似，但对象是单面成型的片材，不是注塑件的型腔/型芯两侧。

### 堆叠方案

按成型后的壳体剖面「从口部法兰到拉伸最深处」观察，材料来自同一张片材。

| 层级 | 零件 | 材料 | 厚度/尺寸 | 固定方式 | 依据 |
| --- | --- | --- | --- | --- | --- |
| L1（口部，通常最厚） | 法兰或修剪边 | 热塑性片材 | 接近起始片厚（来源未给出该处的固定比例）；通厚指出片材初始厚度、穴距和翻边宽度都会影响材料分配 | 与侧壁一体成型，后段裁切 | CW Thomas 拉伸概述；通厚「拉伸深度」节 |
| L2 | 带拔模的侧壁 | 同上 | 阴模、阳模拔模不同，见参数表；造峯：一般外形从 3–5 度起评估，深腔、有纹理或要稳定连产时提到 5–7 度以上 | 冷却收缩后脱离模具 | CW Thomas 第 27 页；造峯 Q1 |
| L3 | 转角与底部圆角 | 同上 | 圆角随深度加大：深 0–3″ 用 0.015″–0.125″，3–6″ 用 0.125″–0.250″，6″ 及以上最小 0.250″ | 与侧壁、底一体 | CW Thomas 第 28 页 Depth/Radii |
| L4（最深，通常最薄） | 底部与三面角落 | 同上 | 由拉伸比和局部特征决定；平均估算法假定理想分配，深尖角会更薄甚至撕裂 | 无额外固定 | CW Thomas 第 25–26、28 页；造峯 Q2；通厚 |

剖面示意：

```mermaid
flowchart TB
  L1["L1 法兰 / 修剪边（接近起始片厚）"] --> L2["L2 侧壁（阴模拔模较小，阳模较大）"]
  L2 --> L3["L3 底部与转角圆角（随深度加大）"]
  L3 --> L4["L4 最深处与三面尖角（减薄最严重）"]
```

### 零件清单

| 零件 | 数量 | 功能 | 材料 | 依据 |
| --- | --- | --- | --- | --- |
| 热成型壳体或托盘 | 来源未给出（按产品） | 由一张片材拉伸出外形、侧壁和底部 | 热塑性片材 | CW Thomas、通厚、造峯 |
| 法兰或修剪边 | 来源未给出 | 固定片材、提供后段裁切基准，有时用于装配 | 与片材相同 | 通厚；CW Thomas 倒扣/法兰讨论 |
| 真空或压力成型模具（阴模或阳模） | 1 套 | 提供型面、拔模、圆角和排气孔 | 造峯文讨论 3D 打印母模等；金属模来源未在本篇展开 | 造峯全文；CW Thomas 工艺节 |
| 可选：辅助塞模 | 来源未给出 | 在真空作用前或同时把材料推向深腔，改善壁厚，并减少相邻凸起之间的网皱 | 文中举例 syntactic foam、hardwood 或 Ren，表面常覆毡 | CW Thomas 第 26 页 Plug Assist |

### 装配顺序

1. 按零件表面积和投影面积计算拉伸比，再用「拉伸比 × 目标成品壁厚」估计最小起始片厚；深而窄或三面尖角要额外加片厚或改几何，不能只看平均值。
2. 选择阴模还是阳模：外观细节、皮纹多在阴模上；包紧力和拔模在阳模上更大。
3. 给侧壁留下与模具类型、深度和皮纹相称的拔模，并把底部和角落的圆角按深度做到指南范围，避免三面尖角。
4. 深拉伸或相邻凸起过近时考虑辅助塞模、预吹或加大开口、减小深度。
5. 加热片材 → 成型（真空或加压）→ 冷却 → 脱模 → 裁切法兰和孔。需要精确装配的孔，造峯建议放在平面或低拉伸区，并用治具控制后加工位置。

> 来源是设计指南，不是某外壳的拆解顺序。

### 受力与运动分析

- **受力路径**：使用载荷由法兰或侧壁进入，传向已经被拉薄的底部和角落。通厚与造峯都指出：最深区域和内侧尖角先变薄，若该处还要承碰撞或锁附，应改深度、加大圆角或把受力点移走。
- **运动关系**：成品一般为静态罩壳或托盘。脱模时沿拔模方向离开模具；阴模中收缩帮助脱离侧壁，阳模中收缩使零件包得更紧。
- **失效风险**：角落拉破或透光（CW Thomas 建议对光检查角落是否过薄）；侧壁拉伤、粘模；网皱；深腔发白或雾化（造峯，尤其透明材料）；垂直侧壁在打样时勉强能取件、进入批次后脱模力明显上升。

## 设计要点与参数

| 要点 | 内容 | 依据 |
| --- | --- | --- |
| 拉伸比定义 | Draw Ratio = 零件表面积 / 零件投影面积 | CW Thomas 第 25 页 |
| 起始片厚估算 | 最小起始片厚 = 拉伸比 × 希望的成品壁厚。算例 1：14″×12″×6″ 深，拉伸比 2.86，目标 0.125″ → 0.358″。算例 2：8″×11″×5″ 深，拉伸比 3.16，目标 0.100″ → 0.316″。均假定理想分配 | CW Thomas 第 25–26 页 |
| 深窄特征 | 把零件或局部设计成「比高度更窄」会以更快速率减薄。深度超过截面的 75% 时，在常规条件下塑料会急剧减薄，常用辅助塞模 | CW Thomas 第 25–26 页 |
| 阴模 / 阳模拔模 | 阳模至少 2 度；带皮纹的阴模：1 度再加「每 0.001″ 纹深加 1 度」。阴模中零件收缩离开侧壁，拔模需求较小；阳模中零件包紧模具，拔模需求更大。皮纹相当于一连串倒扣 | CW Thomas 第 27 页 |
| 另一机构的评估起点 | 一般外形可从 3 至 5 度开始评估；高度较深、表面有纹理、收缩较明显，或需要连续生产稳定性时，通常要提高到 5 至 7 度以上。文中强调这不是可照抄的规范数字 | 造峯 Q1 与正文「约 3–5 度起评估」「约 5–7 度以上」 |
| 圆角与深度 | 尽量避免三面尖角。底部圆角最重要，零件越深圆角或倒角越大。Depth/Radii：0″–3″ 对应 0.015″–0.125″；3″–6″ 对应 0.125″–0.250″；6″ 及以上最小 0.250″ | CW Thomas 第 28 页 |
| 压力成型压力 | 压力箱向片材表面提供 10 到 120 PSI 的压缩空气，同时真空抽走残留空气 | CW Thomas 压力成型节 |
| 公差（若涉及外形尺寸） | 真空成型 ±0.015″（0.4 mm），12″（305 mm）之后每英寸再加 0.001″（0.025 mm）；压力成型 ±0.010″（0.3 mm），同样在 12″ 之后每英寸加 0.001″ | CW Thomas 公差节 |
| 通厚的设计检查项 | 脱模角同时影响取件和壁厚均匀；筋位、台阶补大平面刚性；内侧尖角既拉薄又集中应力。通厚明确：不在不同设计间照抄脱模角，PP 也没有通用最小脱模角，要用样件测量底部、侧壁、角落和边缘厚度 | 通厚全文与 FAQ |

> 英寸数字保持来源原文，不换算成看似更精确的毫米值。造峯的 3–5 度、5–7 度是评估起点，与 CW Thomas 的阴/阳模规则一并列出，不合并成一条「标准拔模」。

## 优缺点

**优点**
- 适合中小批、相对大尺寸的罩壳和托盘，模具费用通常低于注塑。
- 用拉伸比可以在方案阶段估算片厚和成本，再用圆角、拔模和塞模控制局部减薄。
- 阴模收缩有利于脱模，皮纹和细节可以用压力成型加强。

**缺点 / 代价**
- 壁厚天然不均匀，最深处和三面角落最薄，不能把名义片厚当成成品壁厚。
- 阳模和深皮纹需要更大拔模，垂直外观面往往做不到。
- 平均拉伸比估计不到尖角局部减薄，报价有时要准备两种片厚。
- 精确孔位常常要后加工，不适合放在高拉伸区。

## 可借鉴点

- 先算表面积/投影面积，再反推片厚；深而窄的口袋单独评估，不要只用平均值。
- 阴模和阳模拔模分开给：阳模至少 2 度；阴模看皮纹深度。深腔、连产再按造峯的 5–7 度方向加大，并用样件验证。
- 底部和三面角落的圆角按深度给到指南范围，宁可倒角，也不要留下尖的三面交线。
- 深度超过开口很多时，提前考虑辅助塞模或改几何，而不是只加片厚。
- 验收时测量底部、侧壁、角落和边缘，不要只用名义片厚；对光检查角落是否过薄。

## 与库中相似案例对比

| 对比项 | 本篇 | [[咬花（晒纹）与拔模角：每 0.025 mm 纹深加 1°]] | [[注塑均匀壁厚与厚薄渐变：相邻壁厚比与过渡段长度]] | [[钣金折弯件设计规则：最小弯曲半径与预留切口]] |
| --- | --- | --- | --- | --- |
| 主角 | 片材热成型的拉伸减薄、阴/阳模拔模差和随深度变化的圆角 | 注塑件按咬花纹深增加拔模 | 注塑件相邻壁厚比与过渡 | 金属板折弯 |
| 何时用本篇 | 外壳或托盘用吸塑、压力成型，而不是注塑 | 注塑外观件做皮纹 | 注塑件壁厚设计 | 钣金外壳 |
| 关键差异 | 壁厚由拉伸重新分配，不是由型腔间隙决定；阳模因包紧需要更大拔模。CW Thomas 对阴模皮纹也有「每 0.001″ 纹深加 1 度」，不要把它写成注塑那条 0.025 mm 规则的复制 | 对象是注塑件留在哪一侧、纹深与斜度 | 注塑可以通过模具直接规定壁厚，吸塑不能 | 折弯半径规则不适用于片材拉伸 |

## 相关案例

- [[咬花（晒纹）与拔模角：每 0.025 mm 纹深加 1°]]
- [[注塑均匀壁厚与厚薄渐变：相邻壁厚比与过渡段长度]]
- [[注塑倒扣脱模：强脱、斜顶还是滑块]]
- [[钣金折弯件设计规则：最小弯曲半径与预留切口]]
- 分类索引：[[07-材料与工艺 索引]]

## 来源与核实记录

- 主来源：[CW Thomas Design Guide](https://cwthomas.com/wp-content/uploads/2023/08/Design-Guide.pdf)（PDF 元数据：Microsoft Word - Design Guide.docx，作者栏 rdailey，创建时间 2015-07-24；文件由该 2023-08 网址提供。已提取第 25–28 页拉伸比公式与两个算例、塞模与 75% 深度、阴/阳模拔模和皮纹规则、Depth/Radii 表，以及压力成型 10–120 PSI、尺寸公差。页面页脚含公司地址与电话，未写入正文）
- 补充来源：[造峯工藝《如何設計真空成形母模｜拔模角與排氣》](https://www.zaofeng.com.tw/how-to-design-vacuum-forming-master-mold)（高雄造峯工藝中文页。已核对 3–5 度、5–7 度评估起点，以及深腔减薄、孔位宜放在低拉伸区等叙述。该站配图观感接近同一场景的渲染或后期照片，本文不以它们作为尺寸证据，只采用已核对的文字规则）
- 补充来源：[温州通厚《吸塑件设计要点：脱模角、筋位与圆角》](https://tonghoupack.com/zh/guides/thermoforming-design-features/)（首发 2026-08-22，更新 2026-10-11。已核对脱模角、筋位、圆角与拉伸深度的检查逻辑，并下载透明多腔托盘实物图。该文明确拒绝给出可照抄的通用最小脱模角或壁厚变化百分比，本文亦不编造）
- 放弃线索：https://www.sh-yongyi.com/xisucpsjyd.html 两次请求失败（无响应或 500）；https://www.hiner-pack.com/mobile/xinwenxq.aspx?id=97&view=893 打开后正文过短且无结构插图，不作为独立依据。
- 核实：2026-11-22 打开上述 PDF 与页面。

File: vault/07-材料与工艺/荣耀金属 3D 打印免组装转轴专利：连接余料与垂直打印方向的切割面.md
---
标题: "荣耀金属 3D 打印免组装转轴专利：连接余料与垂直打印方向的切割面"
一级分类: "07-材料与工艺"
二级分类: ["3D 打印"]
应用产品: ["折叠屏手机转轴（荣耀专利 CN121952969A）"]
材料: ["金属粉末（专利未限定牌号；行业报道提及钛合金铰链）"]
工艺: ["金属 3D 打印（DMLS / SLM / EBM）", "激光去除连接余料"]
标签: ["3D打印", "金属增材", "免组装", "折叠屏转轴", "专利", "荣耀", "中文来源"]
tags: ["结构案例", "3D打印", "金属增材", "免组装", "转轴", "专利"]
难度: "高级"
来源平台: "Google Patents"
来源链接: "https://patents.google.com/patent/CN121952969A/zh"
补充来源: ["https://www.bilibili.com/read/cv50057386"]
收录日期: 2026-11-13
评分: 4
核实状态: "已核实（专利全文 + 行业媒体解读；专利为公开待审状态，未见量产确认）"
封面图: "附件/honor-3dp-hinge-base-swingarm.png"
---

# 荣耀金属 3D 打印免组装转轴专利：连接余料与垂直打印方向的切割面

> [!summary] 一句话概述
> 折叠屏转轴有轴盖、支架、摆臂、阻尼、同步、门板等几十个零件。荣耀专利 CN121952969A（申请日 2024-10-29）把其中会相对运动的零件，例如基座和摆臂，用金属 3D 打印**一次打成一个组合件**，彼此之间用薄壁或细杆状的「连接余料」临时连住；打完用激光切掉余料，原来余料占的位置就变成转动间隙。关键规则是**所有与余料相连的面都垂直于打印方向**，让余料像一面立着的薄墙，切割时不被零件挡住；台阶处统一用 135° 斜面自支撑。

## 配图

![[附件/honor-3dp-hinge-base-swingarm.png]]
*图源：专利 CN121952969A 图 9（经 [B 站专栏 cv50057386](https://www.bilibili.com/read/cv50057386) 转载）；基座 11 与第一摆臂 23、第二摆臂 24 一体打印后的局部，115 为限位槽，239 为凸台，231 为第一转动部*

![[附件/honor-3dp-hinge-exploded.png]]
*图源：同上，专利图 5；转轴机构 130 分解图：基座组件 10、连接组件 20、阻尼组件 30、同步组件 40、门板组件 50（51/52）*

> 图片版权归原作者所有，仅作个人学习收藏；出处见文末「来源与核实记录」。

## 结构原理

> 本节数字只写来源里给出的；来源没有就写「来源未给出」。

### 堆叠方案

方向：**沿 Y 轴（转轴长度方向，即 3D 打印方向 Y 轴负向）看基座与第一摆臂的配合**（按专利第一种实施方式整理）

| 层级 | 零件/区域 | 材料 | 厚度/尺寸 | 固定方式 | 依据 |
| --- | --- | --- | --- | --- | --- |
| L1 | 基座 11（轴盖部 14 + 支架部 15 一体） | 金属 3D 打印 | 来源未给出 | 一体打印 | 专利 |
| L2 | 第一转动槽 111：第一槽侧壁面 1112、第二槽侧壁面 1113（均垂直于打印方向） | 同上 | 弧形槽，中心轴平行 Y；第三槽侧壁面 1114 与槽底夹角 135° | — | 专利 |
| L3 | 连接余料 133（4 段：1331–1334） | 同上 | 薄壁或细杆，厚度来源未给出（间隙大小与打印精度直接相关） | 打印后激光去除 | 专利；cv50057386 |
| L4 | 第一摆臂 23 的第一转动部 231：第五、六侧面 2311/2312（垂直打印方向） | 同上 | 来源未给出 | 余料去除后可转动 | 专利 |
| L5 | 限位块 113 穿入摆臂限位孔 236；凸台 239 在限位槽 115 内转动 | 同上 | 限位块侧面、凸台侧面与相邻面夹角均 135° | — | 专利 |

剖面示意：

```mermaid
flowchart LR
  subgraph 打印态["S1 打印态（一个组合件）"]
    A["基座 11<br/>槽侧壁面 ⟂ 打印方向"] ===|"连接余料 133<br/>（薄壁/细杆）"| B["摆臂 23 转动部 231<br/>侧面 ⟂ 打印方向"]
  end
  subgraph 使用态["S2 去余料后"]
    C["基座 11"] -.->|"余料位置 = 转动间隙"| D["摆臂 23 可绕 Y 轴转动"]
  end
  打印态 -->|"激光从正上方切除余料"| 使用态
  使用态 -->|"S3 再装支架 12、固定件 13、固定架、阻尼、同步、门板"| E["整机转轴 130"]
```

### 零件清单

| 零件 | 数量 | 功能 | 材料 | 依据 |
| --- | --- | --- | --- | --- |
| 基座 11（轴盖部 14 + 支架部 15） | 1 | 承载转动槽、限位块 | 金属 3D 打印 | 专利 |
| 支架 12 / 固定件 13（螺钉或螺母） | 各 3（示例） | 支架固定到基座 | — | 专利 |
| 连接组件 20：第一/第二固定架 21/22、第一/第二摆臂 23/24、第一/第二转轴 25/26 | 3 组（示例） | 壳体与基座的转动连接 | — | 专利 |
| 阻尼组件 30：阻尼轴 31/32/33、阻尼支架 34/35、阻尼摆臂 36/37、弹性件 38/39/30a | 3 组（示例） | 提供阻尼手感 | 弹簧不适合打印 | 专利 |
| 同步组件 40：同步轴 41、同步支架 42/43、同步齿轮 44/45/46 | 2 组（示例） | 两侧同步转动 | — | 专利 |
| 门板组件 50：第一/第二门板 51/52 | 1 组 | 支撑屏幕弯折区 | — | 专利 |
| 连接余料 132/133 | 每对运动副若干段 | 打印、清粉、运输时把零件连成整体 | 同打印材料 | 专利；cv50057386 |

### 装配顺序

1. **S1**：沿 Y 轴负向打印组合件 130a，其中基座 11、第一摆臂 23、第二摆臂 24 处于展开位置，由连接余料相连（专利）。
2. **S2**：用激光去除连接余料，使结构件分离、可相对运动（专利示例为激光；cv50057386 提到激光或刀具）。
3. **S3**：再把支架 12、固定件 13、第一/第二固定架、阻尼组件、同步组件、门板组件装上，得到转轴 130（专利）。
4. 专利其他实施方式：阻尼轴与阻尼摆臂一体打印后，弹簧靠挤压套装；整轴全打印时阻尼要改用非弹簧结构；同步滑块带双螺旋凸起，注塑或 MIM 无法出模，用 3D 打印直接解决（专利）。

### 受力与运动分析

- **运动副**：摆臂转动部 231 在弧形转动槽 111 内绕 Y 向轴转动；第一凸块 116、第二凸块 117 嵌在摆臂的第一、第二凹槽 234/235 中导向；凸台 239 在限位槽 115 内转动（专利）。
- **限位（取代独立止位件）**：展开时限位块 113 穿过摆臂限位孔 236，摆臂底面 231a 抵住基座，阻止继续转；折叠时凸台底面 2393 抵住限位槽壁（专利）。专利称因此省掉螺钉/螺母和止位块在 X、Z 方向占的空间。
- **打印可行性**：每个台阶之间都用钝角（示例 135°）斜面连接，作为打印时的「支撑面」，等价于把悬垂角控制在 45°（推断：135° 夹角即与打印方向成 45°）。
- **风险**（推断）：间隙由打印精度决定，专利与媒体均未给出数值；切割面质量和清粉会直接影响转动手感；B 站文章作者认为精密转轴可能仍需少许抛光。

## 设计要点与参数

| 要点 | 内容 | 依据 |
| --- | --- | --- |
| 专利号 / 状态 | CN121952969A；申请 CN202411524012.4A，2024-10-29 提交，2026-05-01 公开待审 | Google Patents |
| 发明人 | 龚文强、黄圣贤、张洪（荣耀终端） | Google Patents |
| 打印工艺 | 包括但不限于 DMLS、SLM、EBM | 专利 |
| 打印方向 | Y 轴负向（沿转轴长度） | 专利 |
| 连接面规则 | 所有与余料相连的面垂直于打印方向（权利要求 2） | 专利 |
| 自支撑斜面 | 台阶间斜面与台阶面夹角为钝角，示例 135°（权利要求 5–8） | 专利 |
| 「垂直/平行」的容差 | 专利定义垂直指 80°–100°，平行指 0°–10° | 专利 |
| 一体化范围 | 从基座+两摆臂，到阻尼、同步、门板，最多整轴全部打印（13 种实施方式） | 专利 |
| 附加 | 轴盖外表面可另打一层可替换外观膜；结构件表面可设带微观结构的吸能层 | 专利 |
| 间隙大小 | 来源未给出（「与 3D 打印精度直接相关」） | cv50057386 |
| 行业背景 | IDC：2025 年我国折叠手机出货超 1000 万台，同比 +9.2% | cv50057386 转引 |

## 优缺点

**优点**
- 去掉运动副之间的装配、对位和锁固，公差不再叠加（cv50057386）
- 省掉螺钉、止位块，转轴在 X、Z 方向更薄（专利）
- 能做出注塑或 MIM 无法出模的形状（双螺旋同步滑块）

**缺点 / 代价**
- 弹簧等弹性件仍不能打印，需要后装或改结构
- 间隙精度完全取决于打印机，专利没给出可达到的数值
- 金属打印的单件成本和节拍来源未给出；专利仍处于待审状态

## 可借鉴点

- **「临时连接 + 后切除」思路可以迁移到 FDM/光固化**：FDM 一体打印靠空气间隙（见 [[FDM 一体打印活动件（Print-in-Place）：XY 每边 0.3 mm、Z 两整层的间隙规则]]），金属粉末床因为要清粉、运输，改成用余料先连住
- **切割面全部垂直于打印方向**，让后处理刀具/激光从一个方向直达
- **所有台阶用 45° 斜面过渡**，省掉支撑
- **把限位做成运动副自身的形状**（限位孔、凸台），不另加止位件

## 与库中相似案例对比

| 对比项 | 本案例 | [[三星 Galaxy Fold 一代铰链与屏幕支撑结构]] | [[FDM 一体打印活动件（Print-in-Place）：XY 每边 0.3 mm、Z 两整层的间隙规则]] |
| --- | --- | --- | --- |
| 零件制造 | 金属 3D 打印，运动副一次成型 | 传统分体零件 + 装配（齿轮同步） | FDM 塑料一体打印 |
| 间隙怎么来 | 切掉连接余料 | 装配公差 | 建模时留空气间隙 |
| 同步机构 | 齿轮或双螺旋滑块（可打印） | 齿轮 | — |
| 成熟度 | 专利（待审） | 量产 | 爱好者常用 |

## 相关案例

- [[三星 Galaxy Fold 一代铰链与屏幕支撑结构]]
- [[三星 Galaxy Z Flip 铰链与尼龙防尘刷]]
- [[FDM 一体打印活动件（Print-in-Place）：XY 每边 0.3 mm、Z 两整层的间隙规则]]
- [[特斯拉 Giga Press 一体化压铸车身件]]（同为「用新工艺减少零件数」）
- 分类索引：[[07-材料与工艺 索引]]

## 来源与核实记录

- 主来源：[CN121952969A 转轴机构的制备方法、转轴机构和电子设备](https://patents.google.com/patent/CN121952969A/zh)（Google Patents，荣耀终端股份有限公司，全文与权利要求）
- 补充来源：[荣耀发布金属3D打印免组装、可相对运动转轴专利](https://www.bilibili.com/read/cv50057386)（B 站专栏「3D打印技术参考」，2026-06-04）
- 核实：2026-11-13 打开专利全文核对结构、编号和 135° 等数值；B 站文章中的行业数据为其转引，未另行核实。专利编号 CN121952969A 来自检索结果，并经 Google Patents 页面确认。

File: vault/07-材料与工艺/薄板抽孔翻边攻牙：预冲孔翻起后再攻内螺纹（对照压铆螺母）.md
---
标题: "薄板抽孔翻边攻牙：预冲孔翻起后再攻内螺纹（对照压铆螺母）"
一级分类: "07-材料与工艺"
二级分类: ["钣金"]
应用产品: ["薄板机箱上的螺纹连接点", "不方便压铆螺母时的板内螺纹"]
材料: ["软钢、黄铜 H62、铝（翻边系数表）", "国产常用薄钢板（抽孔对照表）"]
工艺: ["预冲孔", "内孔翻边", "攻丝"]
标签: ["钣金", "翻孔", "抽牙", "攻丝", "抽孔"]
难度: "入门"
来源平台: "其他"
来源链接: "https://www.mechtool.cn/partstructure/partstructure_formedparts.html"
补充来源: ["https://banjinquan.com/qa/extrude"]
收录日期: 2026-11-27
评分: 4
核实状态: "已核实（已打开机械设计实用手册《冲压件结构设计的基本参数》内孔一次翻边表；已打开钣金汇《抽孔（翻边 / 抽牙攻丝）规格与底孔尺寸对照表》正文表格。两家为独立机构。European Aluminium 第 12 页扩孔图仅作配图对照，不把该手册的铝板扩孔参数套到攻丝抽孔上。）"
封面图: "附件/sheet-aam-hole-expansion-p12.png"
tags: ["结构案例", "钣金", "翻孔"]
---

# 薄板抽孔翻边攻牙：预冲孔翻起后再攻内螺纹（对照压铆螺母）

> [!summary] 一句话概述
> 薄板上要攻内螺纹时，可以先按更小的预冲孔把孔壁翻起来，增加可攻牙的高度和牙数，再攻丝；这是板料自身翻出的螺纹筒，不是压入的压铆螺母。

## 配图

![[附件/sheet-aam-hole-expansion-p12.png]]
*图源：[European Aluminium, Manufacturing – Forming](https://european-aluminium.eu/wp-content/uploads/2022/11/aam-manufacturing-3-forming.pdf) 第 12 页 Hole expansion；原 PDF 页，用来对照「预冲小孔再把孔壁翻开」的几何。该页讲的是铝板扩孔成形，不是攻丝规格，螺纹尺寸以正文表格为准。*

![[附件/sheet-bead-mechtool.png]]
*图源：[机械设计实用手册，冲压件结构设计的基本参数](https://www.mechtool.cn/partstructure/partstructure_formedparts.html) 页内「成形件」插图所在页的结构要素图；翻边系数与高度公式见该页表格。*

> 图片版权归原作者所有，仅作个人学习收藏；出处见文末「来源与核实记录」。第二张图所在页同时还有加强筋表，本篇只引用翻边部分。

## 结构原理

> 本节所有数字只写来源里给出的；来源没有就写「来源未给出」，不估算、不编造。

机械设计实用手册把内孔一次翻边的关键量写成翻边系数 K＝d0/D（预冲孔 d0 与翻边后中径 D 之比），并给出翻边高度公式 H＝(D/2)(1−K)+0.43R+0.72t。翻边后孔壁会减薄；高度不够时，手册建议改用拉深与翻边的复合工艺，而不是一次翻得过高。

钣金汇把「抽孔 / 抽牙」说成：薄板抽孔翻边后再攻丝，牙数比直接在板厚上攻丝多；表面去毛刺，用无屑丝锥。预冲孔随板厚变化，并给出 M3–M5 的常用起点，同时写明「现场以厂家样本为准」。

### 堆叠方案

方向：沿翻孔轴线，从预冲孔到翻起的孔壁再到螺纹。

| 层级 | 零件 | 材料 | 厚度/尺寸 | 固定方式 | 依据 |
| --- | --- | --- | --- | --- | --- |
| L1 板件 | 薄板本体 | 软钢 / 黄铜 H62 / 铝（手册分列） | 板厚 t | 一体 | 机械设计实用手册 |
| L2 预冲孔 | 翻边前的底孔 d0 | 同板材 | 见下表；K＝d0/D | 冲孔 | 手册；钣金汇 |
| L3 翻边孔壁 | 翻起的圆筒 | 同板材，壁厚减薄 | 圆角 R≥1+1.5t；高度见公式或对照表 | 翻边成形 | 手册 |
| L4 内螺纹 | 在翻边孔壁上攻出 | 同板材 | 钣金汇给出 M3–M5 常用组合 | 攻丝（建议无屑丝锥） | 钣金汇 |

剖面示意：

```mermaid
flowchart TB
  A[薄板] --> B[预冲孔 d0]
  B --> C[翻边到中径 D 高度 H]
  C --> D[攻内螺纹]
```

### 零件清单

| 零件 | 数量 | 功能 | 材料 | 依据 |
| --- | --- | --- | --- | --- |
| 翻边螺纹筒 | 每孔 1 | 用板料自身提供攻牙高度 | 同板材 | 两处来源 |
| 独立螺母或压铆螺母 | 0（本方案不使用） | 对照件：板很薄或要反复拆装时改用压母 | — | 钣金汇备注「薄板代替压母」「板薄时优先压母」 |

### 装配顺序

按拆解/工艺顺序反推：预冲孔 → 翻边 → 去毛刺 → 攻丝。手册注明若一次翻边高度不够，改为先拉深再翻边。

### 受力与运动分析

- **受力路径**：螺钉轴向力和拧紧扭矩由翻边孔壁上的螺纹承担。孔壁已经减薄，反复拆装或过拧时比金属螺母更容易滑牙。
- **运动关系**：成形后无相对运动。
- **失效风险**：K 过小（预冲孔太小、变形过大）会开裂；翻边过高一次不成；攻丝前不去毛刺或用错丝锥会烂牙。钣金汇对较薄的 M5 写「板薄时优先压母」。

## 设计要点与参数

手册「内孔一次翻边的参考尺寸」：

| 要点 | 内容 | 依据 |
| --- | --- | --- |
| 翻边系数 K＝d0/D | 软钢 K≥0.70；黄铜 H62（t=0.5～6）K≥0.68；铝（t=0.5～5）K≥0.70 | 机械设计实用手册 |
| 翻边圆角 | R≥1+1.5t | 同上 |
| 翻边高度 | H＝(D/2)(1−K)+0.43R+0.72t | 同上 |
| 孔至外缘 | a＞(7～8)t | 同上 |
| 减薄 | 翻边后孔壁减薄，有特殊要求时应注明 | 同上 |

钣金汇常用起点（文中写「国产常用参考值，现场以厂家样本为准」）：

| 规格 | 板厚 | 预冲孔 | 翻边高约 | 备注（原文） |
| --- | --- | --- | --- | --- |
| M3 | T=0.8 | φ1.8 | 1.4～1.8 | 薄板代替压母 |
| M3 | T=1.0 | φ1.6 | 1.6～2.0 | 预冲随模具微调 |
| M3 | T=1.5 | φ1.5 | 2.0～2.4 | 牙数更稳 |
| M4 | T=1.0 | φ2.4 | 1.8～2.2 | 常用 |
| M4 | T=1.5 | φ2.1 | 2.2～2.6 | 预冲约 2.1～2.4 |
| M5 | T=1.2～1.5 | φ2.6 | 2.4～3.0 | 板薄时优先压母 |

## 优缺点

**优点**
- 不增加单独螺母，螺纹从板料翻出，适合轻载、少拆的连接点
- 翻边后可攻牙高度大于原板厚，牙数比直接攻通孔多

**缺点 / 代价**
- 孔壁减薄，强度和反复拆装能力不如压铆螺母或焊接螺母
- 预冲孔对模具和板厚敏感，对照表只是起点
- 翻边要留出到板边的距离 a＞(7～8)t，太靠边会变形

## 可借鉴点

- 先用手册的 K 和 H 判断一次翻边能否达到需要的牙高，不够就改拉深+翻边，或改压铆螺母。
- 不要把钣金汇的预冲孔当成所有厂家的法规值；它自己写了要以样本为准。
- 薄板、大规格或要反复拆装，优先压母，不要为了少一个外购件而在 1 mm 板上抽 M5。
- 对照已有[[钣金压铆螺母（PEM S-CLS）：孔径、最小板厚、边距与板材硬度上限]]：一个是翻板攻牙，一个是压入金属螺母。

## 与库中相似案例对比

| 对比项 | 本案例（抽孔翻边攻牙） | [[钣金压铆螺母（PEM S-CLS）：孔径、最小板厚、边距与板材硬度上限]] | [[钣金曲线翻边：伸展翻边拉裂与压缩翻边起皱]] |
| --- | --- | --- | --- |
| 螺纹从哪来 | 板料翻起的孔壁上攻丝 | 压入的独立螺母 | 不提供螺纹 |
| 变形性质 | 内孔翻边（孔壁被拉长、减薄） | 冷挤压把螺母锚在板里 | 外缘曲线翻边 |
| 何时用这篇 | 轻载、少拆、想少一个外购螺母 | 要可靠螺纹、反复拆装或板太薄 | 要处理窗洞外缘的伸展/压缩，不是攻牙 |

## 相关案例

- [[钣金压铆螺母（PEM S-CLS）：孔径、最小板厚、边距与板材硬度上限]]
- [[钣金压铆螺钉（PEM FH 平头螺柱）：孔径、最小板厚、边距与板材硬度上限]]
- [[凸焊螺母：在薄板上投影焊接螺纹，对照压铆螺母与攻丝]]
- [[钣金曲线翻边：伸展翻边拉裂与压缩翻边起皱]]
- 分类索引：[[07-材料与工艺 索引]]

## 来源与核实记录

- 主来源：[机械设计实用手册，《冲压件结构设计的基本参数·成形件》](https://www.mechtool.cn/partstructure/partstructure_formedparts.html)（2026-11-27 打开。内孔一次翻边的 K、R、H、a 及减薄说明来自该页表格与注。）
- 交叉来源：[钣金汇，《抽孔（翻边 / 抽牙攻丝）规格与底孔尺寸对照表》](https://banjinquan.com/qa/extrude)（2026-11-27 打开并保存页面。M3–M5 预冲孔与翻边高来自该表。该页页脚含站点联系方式，未写入本篇。）
- 配图补充：European Aluminium 手册第 12 页扩孔图仅用来对照「预冲小孔再翻开」的几何，不把其中铝板参数当作攻丝抽孔数据。
- 核实：2026-11-27 打开上述来源。未把本篇写成压铆螺母或外缘曲线翻边。

File: vault/07-材料与工艺/金属注射成型（MIM）：均匀壁厚、烧结支撑面与 5000 件成本拐点.md
---
标题: "金属注射成型（MIM）：均匀壁厚、烧结支撑面与 5000 件成本拐点"
一级分类: "07-材料与工艺"
二级分类: ["金属注射成型（MIM）"]
应用产品: ["五金小件（单重几克到几十克）", "长条形支架件", "转轴零件（折叠屏铰链常用 MIM，见荣耀专利背景）"]
材料: ["316L 不锈钢", "钛合金", "喂料（金属粉 + 粘结剂）", "氧化铝/氧化锆陶瓷承烧板"]
工艺: ["金属注射成型", "溶剂脱脂 + 热脱脂", "烧结", "整形"]
标签: ["MIM", "金属注射成型", "烧结收缩", "脱脂", "翘曲", "成本拐点", "中文来源"]
tags: ["结构案例", "MIM", "金属注射成型", "烧结", "翘曲", "成本"]
难度: "进阶"
来源平台: "厂商技术文章"
来源链接: "https://www.hezidesign.com/gongyi/1253.html"
补充来源: ["https://www.hezidesign.com/gongyi/1225.html", "https://mimplus.de/media/pages/metal-injection-molding-mim/eb197c1825-1754577192/process-guide_mimplus.pdf"]
收录日期: 2026-11-13
评分: 4
核实状态: "已核实（赫兹两篇 + MIMplus 设计指南 PDF；两家公差口径不同，见对比）"
封面图: "附件/mimplus-sintering-support.png"
---

# 金属注射成型（MIM）：均匀壁厚、烧结支撑面与 5000 件成本拐点

> [!summary] 一句话概述
> MIM 是把金属粉和粘结剂混成喂料，像塑料一样注塑出「生坯」，再脱掉粘结剂、高温烧结成致密金属件，线收缩 12%–20%（316L 约 15%–18%）。赫兹工业设计给出两条硬规则：**翘曲多半在开模前就注定了**，要做到壁厚 1–4 mm 且同件壁厚差 ±10% 以内、进胶对称、留出烧结支撑面；**成本拐点 =（MIM 模具投入 − CNC 编程夹具投入）÷（CNC 单件 − MIM 单件）**，再乘 1.5–2 作为起订量，小件大多落在 5000–3 万件。德国 MIMplus 的设计指南从工厂角度给出同样的原则：最小壁厚 0.3–0.5 mm、尽量避免截面 > 5 mm、拔模 1°、需要尽量平的烧结接触面，以及按尺寸分档的公差表。

## 配图

![[附件/mimplus-sintering-support.png]]
*图源：[MIMplus Process Guide](https://mimplus.de/media/pages/metal-injection-molding-mim/eb197c1825-1754577192/process-guide_mimplus.pdf) 图 4、图 5；左：异形件在陶瓷承烧板上用支撑块（红色）垫平；右：易倾倒件用支撑结构稳住*

![[附件/mimplus-uniform-wall.png]]
*图源：同上 图 8；把 L 形厚截面改成均匀壁厚：先加圆角过渡，再掏空厚区*

> 图片版权归原作者所有，仅作个人学习收藏；出处见文末「来源与核实记录」。赫兹原文配图为通用场景图，未收录。

## 结构原理

> 本节数字只写来源里给出的；来源没有就写「来源未给出」。

### 堆叠方案

方向：**按工艺流程，从喂料到成品**（每一步的尺寸状态）

| 阶段 | 状态 | 关键参数 | 对结构的要求 | 依据 |
| --- | --- | --- | --- | --- |
| 1 注射 | 生坯：密度约为理论密度 60%–65% | 型腔按缩放系数整体放大 | 浇口靠近厚壁区（MIMplus）；进胶对称、双点或扇形（赫兹）；浇口不在外观面 | 赫兹 1253；MIMplus |
| 2 溶剂脱脂 | 去掉大部分低分子蜡 | 来源未给出 | — | 赫兹 1253 |
| 3 热脱脂 | 约一半粘结剂被带走，强度只剩压制态的一小部分 | 排胶关键区间升温 0.5–1 ℃/min（默认 2–3 ℃/min 易鼓包分层） | 厚壁区加排气通道；壁厚均匀 | 赫兹 1253 |
| 4 烧结 | 颗粒焊合，接近软态，自重会下垂 | 线收缩 12%–20%；316L 15%–18% | 留出平整支撑面（非 A 面）或工艺耳 | 赫兹 1253；MIMplus |
| 5 后处理 | 去浇口、喷砂、整形 | 精度约 ±0.3%（赫兹）；关键配合位留余量后加工或整形 | — | 赫兹 1225 |

剖面示意：

```mermaid
flowchart LR
  A["壁厚突变 1.5 → 3.5 mm<br/>或单点偏心进胶"] --> B["生坯密度梯度<br/>（近浇口致密、远端疏松）"]
  B --> C["脱脂：失强 + 排胶路径长短不一"]
  C --> D["烧结：收缩不同步 + 无支撑自重下垂"]
  D --> E["长条件中段弓起 0.2–0.4 mm，两端同侧翘"]
  F["对策：壁厚均一 ±10%、筋 0.5–0.6t、<br/>对称进胶、预留支撑面/工艺耳"] -.-> A
```

### 零件清单

| 零件/工装 | 数量 | 功能 | 材料 | 依据 |
| --- | --- | --- | --- | --- |
| 注射模 | 1 副（4/16/32 穴） | 成型生坯；穴数决定单件成本 | 模具钢 | 赫兹 1225 |
| 承烧板 | 按炉 | 脱脂烧结时承托零件 | 氧化铝 / 氧化锆陶瓷 | 赫兹 1253 |
| 支撑块/支撑结构 | 按件 | 防止烧结下垂、防倾倒 | 来源未给出 | MIMplus |
| 工艺耳 | 按需 | 曲面件无平面时作支撑，烧结后切除 | 同材质 | 赫兹 1253 |
| 整形模 | 0/1 | 关键尺寸整形 | — | 赫兹 1225 |

### 装配顺序

> 本案例为工艺流程，按赫兹的「翘曲现场排查四步」整理：

1. **量尺寸**：所有尺寸同方向同比例偏差 → 缩放系数与装粉量没对齐，改工艺、不动模具；有正有负或弓曲 → 往下查。
2. **切断面**：沿变形方向切开变形最大的废件，看是否近浇口致密、远端疏松，或壁厚过渡处有密度分界线。
3. **查脱脂升温速率**：变形只出现在热脱脂之后 → 把排胶关键段压到 1 ℃/min 以内。
4. **查烧结支撑**：圆角、薄边塌陷或平面中段下凹 → 设计阶段预留平整支撑面。

### 受力与运动分析

- **变形来源是「不同步收缩」**：厚区装粉多、排胶慢、收缩大；薄区相反，两边把零件拉弯（赫兹 1253）。
- **烧结时零件接近软态**，自重即可造成下垂，所以要「小而平」的支撑接触面：避免线接触留压痕，也避免大面积贴合导致排气不畅（赫兹 1253）。
- **矫形不是好办法**：矫形件内应力大，放几天会回弹（赫兹 1253）。
- **细长型芯**：注射压力会冲弯细型芯，孔长径比控制在 3 以内比较稳，超出改盲孔后加工（赫兹 1225）。
- **尖角**：圆角改善充填、减少喂料偏析，也降低生坯和烧结件的缺口效应（MIMplus）。

## 设计要点与参数

| 要点 | 内容 | 依据 |
| --- | --- | --- |
| 壁厚 | 赫兹：1–4 mm，同件壁厚差 ±10% 以内；MIMplus：最小 0.3–0.5 mm，尽量避免截面 > 5 mm | 赫兹 1253；MIMplus |
| 筋 | 主壁厚的 0.5–0.6 倍 | 赫兹 1253 |
| 拔模 | 通常建议 1°，极小几何可省略 | MIMplus |
| 公差（MIMplus） | 3–6 mm：±0.06；6–15 mm：±0.075；15–30 mm：±0.15；30–60 mm：±0.25；> 60 mm：±0.5% | MIMplus 表 1 |
| 公差（赫兹） | 一般按 ±0.3% 控制 | 赫兹 1225 |
| 件重 | MIMplus 主做平均 0.01–50 g，最大约 100 g；赫兹：单件超过 100 g，炉装载量少，成本优势衰减 | MIMplus；赫兹 1225 |
| 成本拐点算例 | 316L 小件 8 g：MIM 模具 8 万元、单件 3.5 元；CNC 编程夹具 3000 元、单件 18 元 → 拐点 ≈ 5300 件 → 起订量按 8000–1 万件谈 | 赫兹 1225 |
| 经济区间 | 小件 5000–3 万件；低于 3000 件 CNC 或冲压更划算；高于 50 万件传统粉末压制、冷镦更便宜 | 赫兹 1225 |
| 复杂度影响 | 简单回转/2.5D：拐点几万件，先考虑冷镦或冲压；中等复杂：万件级；多向孔、内腔：几千件 | 赫兹 1225 |

> 两种公差口径对比（推断换算）：按赫兹 ±0.3%，20 mm 尺寸约 ±0.06 mm；MIMplus 表中 15–30 mm 给 ±0.15 mm。两者相差一倍以上，说明 ±0.3% 更接近「能做到」的精度，MIMplus 表更接近「标准报价」公差；设计时以供应商实际能力为准。

## 优缺点

**优点**
- 形状自由度接近精密铸造，成本接近粉末压制（赫兹 1225）
- 斜孔、异形槽、内腔直接在模具里成型，不额外加钱
- 材料接近净成形，比 CNC 切削 316L、钛合金省料

**缺点 / 代价**
- 线收缩 12%–20%，尺寸靠缩放系数和工艺控制
- 翘曲风险大，结构必须围绕「均匀壁厚 + 支撑面」设计
- 模具费高，几千件以下不划算

## 可借鉴点

- **开模前先算成本拐点并乘 1.5–2**，避免报价返工
- **要供应商给带穴数的报价**：4 穴、16 穴并排比
- **刚性靠翻边和筋，不靠堆厚料**（赫兹 1253）
- **非 A 面预留烧结支撑面**；全曲面件用工艺耳
- **列出四个数判断能不能做 MIM**：单重、最大壁厚、最小孔径、有无多向特征（赫兹 1225）

## 与库中相似案例对比

| 对比项 | 本案例 | [[特斯拉 Giga Press 一体化压铸车身件]] | [[荣耀金属 3D 打印免组装转轴专利：连接余料与垂直打印方向的切割面]] |
| --- | --- | --- | --- |
| 工艺 | 粉末注射 + 烧结 | 铝合金高压压铸 | 粉末床金属 3D 打印 |
| 零件尺度 | 几克到 100 g | 大型车身件 | 转轴零件 |
| 主要风险 | 烧结收缩不均、翘曲 | 见该案例 | 间隙精度、余料去除 |
| 关系 | 荣耀专利提到传统铰链先用 MIM 做大量零件再组装，3D 打印是替代方向 | — | — |

## 相关案例

- [[荣耀金属 3D 打印免组装转轴专利：连接余料与垂直打印方向的切割面]]
- [[特斯拉 Giga Press 一体化压铸车身件]]
- [[塑料件加强筋设计：厚度、高度与间距比例]]
- [[免喷涂材料 vs 喷涂：成本、良率与三条硬边界]]（同为赫兹的成本账）
- 分类索引：[[07-材料与工艺 索引]]

## 来源与核实记录

- 主来源：[MIM件烧结后翘曲，先分清是缩率还是支撑的锅](https://www.hezidesign.com/gongyi/1253.html)（赫兹工业设计，王然）
- 补充来源 1：[金属注射成型：几千件以下开模就是亏](https://www.hezidesign.com/gongyi/1225.html)（赫兹工业设计，邓铮；与主来源同一公司，不计作独立来源）
- 补充来源 2：[MIMplus Metal Injection Molding Process Guide](https://mimplus.de/media/pages/metal-injection-molding-mim/eb197c1825-1754577192/process-guide_mimplus.pdf)（MIMplus Technologies，2 页 PDF；独立来源）
- 核实：2026-11-13 打开全部来源核对。荣耀专利解读中提到「先采用 MIM 工艺制造出大量零件，再组装」出自 B 站 cv50057386。

File: vault/07-材料与工艺/钣金冲压百叶窗：先切开再顶起仍连在板上的通风罩.md
---
标题: "钣金冲压百叶窗：先切开再顶起仍连在板上的通风罩"
一级分类: "07-材料与工艺"
二级分类: ["钣金"]
应用产品: ["设备机箱通风面板", "需要一体成形散热口的钣金门板或侧板"]
材料: ["钢板（图册实例为 1.2～1.5 mm）", "其他可用百叶冲模成形的板材（需按模具供应商复核）"]
工艺: ["先切直线切口再顶起成形", "单窗冲模或组合冲模"]
标签: ["钣金", "百叶窗", "通风", "冲压", "散热"]
难度: "入门"
来源平台: "其他"
来源链接: "https://m.inf.qq.com/read/1031251481/18"
补充来源: ["https://www.jeelix.com/zh/sheet-metal-louver-tool-uses-and-benefits/", "https://www.jeelix.com/zh/guide-to-louver-punch-tools/"]
收录日期: 2026-11-27
评分: 4
核实状态: "已核实（已打开《冲压模具实用结构图册》第 2.8 节百叶窗冲切模；已打开 Jeelix 两篇百叶冲模说明，二者为同一机构，只计一个交叉来源。未使用标明 AI 生成的 tsight 文，也未使用来源不明的华为内部规范转载页。）"
封面图: "附件/sheet-louver-jeelix-punch.jpg"
tags: ["结构案例", "钣金", "百叶窗"]
---

# 钣金冲压百叶窗：先切开再顶起仍连在板上的通风罩

> [!summary] 一句话概述
> 冲压百叶窗不是在板上开一个通孔，而是先切出一道缝，再把相连的舌片顶起，形成仍连在板上的斜向通风罩；既保留材料连续，又提供进出风通道。

## 配图

![[附件/sheet-louver-jeelix-punch.jpg]]
*图源：[Jeelix，《百叶窗冲压模具指南》](https://www.jeelix.com/zh/guide-to-louver-punch-tools/)；配对的凸模与凹模在切开的同时把板料顶起，百叶仍与面板相连。*

![[附件/sheet-louver-jeelix-hood.png]]
*图源：[Jeelix，《钣金百叶窗模具：用途、优势与选择》](https://www.jeelix.com/zh/sheet-metal-louver-tool-uses-and-benefits/)；成形后的相连通风罩示意。*

> 图片版权归原作者所有，仅作个人学习收藏；出处见文末「来源与核实记录」。图册中的模具结构图未能从阅读页下载到原图，几何参数以正文已打开文字为准。

## 结构原理

> 本节所有数字只写来源里给出的；来源没有就写「来源未给出」，不估算、不编造。

Jeelix 强调：百叶模具的作用是开缝并顶起板材，而不是切出一个通孔。匹配的凸模和凹模剪切并抬起板料，百叶仍附着在面板上。该文还区分开放式切口与凸起式发动机罩式百叶：后者会限制气流，但投影和外观不同。

《冲压模具实用结构图册》第 2.8 节用模具动作把同一过程写清楚：压力机下行时卸料板先压紧板料，凸模先切出一道直线切口，然后继续下行完成百叶成形。组合模实例给出一组可核的成品尺寸，并说明可用已冲出的百叶套在前一个型孔上定位，保证窗与窗的相对位置。

### 堆叠方案

方向：从面板平面到被顶起的百叶舌片。

| 层级 | 零件 | 材料 | 厚度/尺寸 | 固定方式 | 依据 |
| --- | --- | --- | --- | --- | --- |
| L1 面板 | 机箱侧板或门板 | 图册实例为 1.2～1.5 mm 钢板 | 与百叶一体 | 图册 2.8.5 |
| L2 直线切口 | 先切出的缝 | 同板材 | 来源未给出通用缝宽公式 | 凸模首先剪切 | 图册动作过程 |
| L3 顶起的百叶 | 仍连在板上的通风罩 | 同板材 | 图册组合模：窗口高度 6 mm、宽度 20 mm、间距 40 mm，长度 150～640 mm | 一端或一侧仍与面板相连 | 图册 2.8.5；Jeelix |

剖面示意：

```mermaid
flowchart LR
  A[面板] --> B[先切直线切口]
  B --> C[再顶起仍相连的百叶罩]
```

### 零件清单

| 零件 | 数量 | 功能 | 材料 | 依据 |
| --- | --- | --- | --- | --- |
| 百叶舌片 | 按阵列 | 导流、散热、遮挡视线或雨水（防护程度视开口形式） | 同板材 | Jeelix；图册 |
| 凸模、凹模、卸料板 | 模具 | 先切后成形并压料 | 来源未给出模具钢号 | 图册 |

### 装配顺序

单件成形。图册 2.8.5：上料 → 卸料板压紧 → 凸模先切直线切口 → 继续下行成形 → 回程。冲制上透气板时，制件平移 40 mm 靠紧定位块，再冲下一个窗。

### 受力与运动分析

- **受力路径**：成形时舌片根部受弯曲和剪切；使用中百叶可挡部分异物，但主要功能是通风，来源未给出风压强度数据。
- **运动关系**：成形过程中舌片相对面板抬起；使用后无相对运动。
- **失效风险**：根部撕裂、阵列过密导致板面翘曲。图册把该组合模限定在 1.2～1.5 mm 钢板。Jeelix 提醒厚板、超大百叶或需要单独通风口时，可能不适合用单件冲模一次完成。

## 设计要点与参数

| 要点 | 内容 | 依据 |
| --- | --- | --- |
| 成形逻辑 | 先切缝，再顶起，百叶仍连在板上，不是冲落一个通孔 | Jeelix；图册 |
| 图册组合模实例 | 长度 150～640 mm，宽度 20 mm，窗口高度 6 mm，间距 40 mm；板厚 1.2～1.5 mm；可组合成 127 种长度 | 图册 2.8.5 |
| 定位 | 可用已冲出的切口百叶套在前一个型孔上定位，保证窗距 | 图册 2.8.2 |
| 多窗模 | 一例下模凹模拼块 11 件、上模凸模 9 件，一次可冲 9 个窗，不用的凸模可倒装固定 | 图册 2.8.3 |
| 模具压紧斜角 | 该组合模凸模采用斜面侧压紧，压紧斜角为 70°，凹模结构相同 | 图册 2.8.5 注意事项 |
| 料厚范围 | 图册 2.8.1 弹压卸料结构常用于厚度小于 2 mm；2.8.2 无压料装置用于更厚一些的场合 | 图册 |

## 优缺点

**优点**
- 通风口与面板一体，不必另装网罩或塑料风口
- 舌片仍相连，强度和外观比一排通孔更完整
- 可用已成形的窗做后一定位，窗距比较稳

**缺点 / 代价**
- 凸起式百叶会限制气流，并在板外占用投影空间
- 尺寸受模具包络和板厚限制，图册实例只核到 1.2～1.5 mm、高 6 mm 这一档
- 根部是切口加弯曲，过密或板太厚容易裂或翘

## 可借鉴点

- 在图纸上把百叶画成「相连的成形罩」，不要按冲孔去料来算开孔率。
- 先按模具或图册实例定高、宽、间距，再谈阵列密度；不要把某一本书里 6 mm×20 mm×40 mm 的例子套到任意板厚。
- 需要更高防护或更大风量时，评估是加大百叶、改通风罩，还是改用单独风口。

## 与库中相似案例对比

| 对比项 | 本案例（冲压百叶） | [[钣金压筋（加强肋）：半圆筋与梯形筋用板料起伏补刚度]] | [[喇叭防尘网与防水透声膜叠层：声学孔与结构孔不要混用]] |
| --- | --- | --- | --- |
| 是否切开 | 先切缝再顶起，形成开口通风 | 只起伏、通常不切通 | 另加网或膜覆盖开孔 |
| 主要目的 | 通风散热 | 补刚度 | 防尘/透声 |
| 何时用这篇 | 机箱侧板要一体百叶 | 要补刚度而不开口 | 声学开孔，不是冲压百叶 |

## 相关案例

- [[钣金压筋（加强肋）：半圆筋与梯形筋用板料起伏补刚度]]
- [[钣金插舌与槽（Tab and Slot）：自定位拼装并避开尖角应力集中]]
- 分类索引：[[07-材料与工艺 索引]]

## 来源与核实记录

- 主来源：《冲压模具实用结构图册》第 2.8 节「百叶窗冲切模」，经由 [QQ 阅读转载页](https://m.inf.qq.com/read/1031251481/18) 于 2026-11-27 打开。模具动作、1.2～1.5 mm / 高 6 mm / 宽 20 mm / 间距 40 mm / 长度 150～640 mm 等参数，以及 70° 压紧斜角，均来自该节正文。阅读页未提供可下载的模具原图。
- 交叉来源：[Jeelix，《钣金百叶窗模具：用途、优势与选择》](https://www.jeelix.com/zh/sheet-metal-louver-tool-uses-and-benefits/) 与 [《百叶窗冲压模具指南》](https://www.jeelix.com/zh/guide-to-louver-punch-tools/)（2026-11-27 打开并下载配图。同一机构，只计一个交叉来源。「开缝并顶起、仍相连」的定义和配图来自这两页。）
- 核实：2026-11-27 打开上述来源。未引用 AI 生成文或来源不明的内部规范转载。

File: vault/07-材料与工艺/钣金卷边（Hemming）：把板边折回自身，做成封闭、开口、泪滴或绳状包边.md
---
标题: "钣金卷边（Hemming）：把板边折回自身，做成封闭、开口、泪滴或绳状包边"
一级分类: "07-材料与工艺"
二级分类: ["钣金"]
应用产品: ["家电外壳边缘", "汽车覆盖件包边", "需要隐藏毛刺的薄板面板"]
材料: ["不锈钢", "冷轧钢", "铝", "铜和黄铜"]
工艺: ["钣金折弯", "模具压平卷边", "滚边"]
标签: ["钣金", "卷边", "Hemming", "安全边", "DFM"]
难度: "入门"
来源平台: "厂商技术文章"
来源链接: "https://www.rapiddirect.com/zh-CN/blog/sheet-metal-hemming/"
补充来源: ["https://drametal.com/blog/sheet-metal-hem-seam-patterns/"]
收录日期: 2026-11-27
评分: 4
核实状态: "已核实（已打开 RapidDirect 中文卷边指南正文与配图；已打开 DraMetal 英文卷边类型与设计规则。两家为独立机构。Zintilon 同题文与 RapidDirect 叙述高度相似，未计为第二独立来源。）"
封面图: "附件/sheet-hem-rapiddirect.jpg"
tags: ["结构案例", "钣金", "卷边"]
---

# 钣金卷边（Hemming）：把板边折回自身，做成封闭、开口、泪滴或绳状包边

> [!summary] 一句话概述
> 卷边是把薄板边缘折回并压向自身，用双层边缘藏住毛刺、提高边缘刚度和观感；常用封闭（压平）、开口、泪滴和绳状四种几何，并受板厚和材料延展性限制。

## 配图

![[附件/sheet-hem-rapiddirect.jpg]]
*图源：[RapidDirect《金属板材卷边综合指南》](https://www.rapiddirect.com/zh-CN/blog/sheet-metal-hemming/) 页头图；示意把板边折回自身形成包边。*

> 图片版权归原作者所有，仅作个人学习收藏；出处见文末「来源与核实记录」。

## 结构原理

> 本节所有数字只写来源里给出的；来源没有就写「来源未给出」，不估算、不编造。

RapidDirect 把卷边定义为把薄板弯曲并折叠到自身上：返回边可以完全贴合（封闭），也可以中间留空腔（开口）。目的是增加边缘强度、降低开裂和翘曲风险，并把难以抛光的毛刺折到内侧。该文写明：卷边只适用于较薄的板（文中称为高规格，厚度不超过 0.125 英寸）；更厚的板在弯曲时容易破裂。

DraMetal 把同一类边缘称为 hem，并列封闭平折、开口、泪滴和卷曲等类型，强调返回长度、板厚范围和材料选择都是工艺相关的，不能当成与板厚无关的固定值。

### 堆叠方案

方向：沿板厚剖面，从原板表面到返回边。

| 层级 | 零件 | 材料 | 厚度/尺寸 | 固定方式 | 依据 |
| --- | --- | --- | --- | --- | --- |
| L1 原板 | 被包边的板件本体 | 不锈钢、冷轧钢、铝、铜/黄铜等 | RapidDirect：适用厚度不超过 0.125 英寸；封闭型还给出 0.40–0.125 英寸区间 | 与返回边一体成形 | RapidDirect「什么是钣金包边」「平下摆」 |
| L2 预弯 | 先折成锐角或约 145° 的返回边 | 同板材 | 凸缘长度应为板厚的四倍（RapidDirect、DraMetal 均作为起点） | 折弯机或模具预弯；滚边工艺可跳过此步 | RapidDirect 步骤 3–4；DraMetal Rule 1 |
| L3 终成形 | 压平、留间隙、或卷成泪滴/绳状 | 同板材 | 开口型常见间隙 0.06、0.09、0.125 和 0.250 英寸；泪滴环直径至少等于板厚 | 压力机压平（开口型加垫片）或卷边工具 | RapidDirect 各类型说明 |

剖面示意：

```mermaid
flowchart LR
  A[L1 原板] --> B[L2 预弯约145度或先90度]
  B --> C[L3 封闭压平或开口留隙或泪滴绳状]
```

### 零件清单

| 零件 | 数量 | 功能 | 材料 | 依据 |
| --- | --- | --- | --- | --- |
| 板件与返回边 | 一体 | 形成双层安全边并补刚度 | 见上 | RapidDirect |
| 垫片（仅开口型） | 按需 | 压平时控制返回边与原板之间的间隙 | 来源未给出垫片材料 | RapidDirect「开放式下摆」 |
| 卷边凸/凹模或滚边轮 | 工艺装备 | 预弯与最终成形 | 来源未给出模具材料 | RapidDirect「模包边 / 滚边」 |

### 装配顺序

单件成形，无装配。RapidDirect 给出的模具卷边顺序是：选材料与卷边类型 → 按约 4 倍板厚标记返回长度 → 先折到锐角（封闭/开口型写到约 145°）→ 用压力机压平（开口型放入垫片）→ 检查宽度和厚度。滚边工艺跳过「先折锐角」这一步。

### 受力与运动分析

- **受力路径**：边缘受到的局部弯曲和碰撞载荷由双层板共同承担；RapidDirect 强调开口边缘折叠后，端部开裂和翘曲风险下降。
- **运动关系**：成形时返回边相对原板转动并被压向板面；使用后无相对运动。
- **失效风险**：RapidDirect 在封闭型中写，超过 0.125 英寸（3 毫米）时板材在弯曲时可能会断裂。该文明确铝不适合封闭卷边，延展性较差的材料应改用泪滴或绳状。推断：封闭压平会把外层拉得更紧，铝更容易在外圆角开裂（推断，来源未给出铝的极限应变值）。

## 设计要点与参数

| 要点 | 内容 | 依据 |
| --- | --- | --- |
| 返回长度起点 | 凸缘长度约为板厚的 4 倍 | RapidDirect 步骤 3；DraMetal Rule 1（作为起点，需按工艺复核） |
| 适用板厚上限 | 总体不超过 0.125 英寸；封闭型写 0.40–0.125 英寸 | RapidDirect |
| 封闭卷边做法 | 先折约 145°，再压平，返回边与板面 180° 且无间隙 | RapidDirect「平下摆」 |
| 开口卷边间隙 | 常见 0.06、0.09、0.125、0.250 英寸；先折约 145°，加垫片再压平 | RapidDirect「开放式下摆」 |
| 泪滴卷边 | 返回边弯过 180° 成环，环直径至少等于板厚；适合不易压平的材料（如铝） | RapidDirect |
| 绳状卷边 | 外形近似泪滴，但返回边从一端开始是平的；先做成开口再压制 | RapidDirect |
| 铝 | 不适合封闭卷边，可改泪滴 | RapidDirect |

> RapidDirect 把「0.40 英寸」写在封闭型厚度区间的下限。该下限明显大于常见薄板，也可能是笔误；本篇按原文照录，不改写成其他数值，设计时需用实际试折确认。

## 优缺点

**优点**
- 把锋利毛刺折到内侧，边缘更安全、更好抛光
- 双层边缘提高局部刚度和抗变形能力，不必另加型材包边
- 类型可按材料选择：能压平的用封闭，铝等用泪滴

**缺点 / 代价**
- 只适合较薄的板；过厚易裂
- 封闭压平不适合铝；泪滴、绳状的设备和技能要求更高（RapidDirect 写制造成本稍高）
- 返回边要预留长度，展开和与邻件的间隙都要一起改

## 可借鉴点

- 先定「要藏毛刺、要握持间隙，还是材料不能压平」：分别对应封闭、开口、泪滴/绳状，不要一律 180° 压死。
- 返回长度先按 4t 放样，再用本厂模具试折修正，不要把 4t 当成对所有材料和机台都不可改的法规。
- 铝或较脆的材料不要照搬钢的封闭卷边；DraMetal 也提醒厚度范围是工艺相关的。
- 本篇讲的是板边折回自身，不是风管 Pittsburgh 咬口，也不是已有案例里的最小弯曲半径和工艺切口。

## 与库中相似案例对比

| 对比项 | 本案例（卷边 Hemming） | [[钣金折弯件设计规则：最小弯曲半径与预留切口]] | [[风管 Pittsburgh 锁扣咬口：袋口钩住直角翻边后再把唇边压死（对照按扣咬口）]] |
| --- | --- | --- | --- |
| 核心几何 | 返回边折向板面，形成双层包边 | 一次折成目标角度，讨论 R、直边高和切口 | 一块板滚出口袋、另一块插入后合拢 |
| 目的 | 藏毛刺、安全边和边缘刚度 | 防止折弯开裂、孔变形和回弹失准 | 把风管纵向角缝锁在一起 |
| 何时用这篇 | 要做家电或覆盖件的包边 | 要定普通折弯的 R 和避让切口 | 要做风管角缝，不是把同一块板边压平 |

## 相关案例

- [[钣金折弯件设计规则：最小弯曲半径与预留切口]]
- [[钣金曲线翻边：伸展翻边拉裂与压缩翻边起皱]]
- [[风管 Pittsburgh 锁扣咬口：袋口钩住直角翻边后再把唇边压死（对照按扣咬口）]]
- 分类索引：[[07-材料与工艺 索引]]

## 来源与核实记录

- 主来源：[RapidDirect，《金属板材卷边综合指南：技术、用途和技巧》](https://www.rapiddirect.com/zh-CN/blog/sheet-metal-hemming/)（页上标注发布 2024-05-03，最后更新 2024-12-04，作者陈紫薇。2026-11-27 打开中文页。类型定义、4 倍板厚、145° 预弯、开口间隙系列、0.125 英寸上限、铝不适合封闭卷边，以及模具卷边与滚边步骤，均来自该页。）
- 交叉来源：[DraMetal，《Closed Hem: 8 Sheet Metal Seam Types & Design Rules》](https://drametal.com/blog/sheet-metal-hem-seam-patterns/)（2026-11-27 打开。独立第二机构。用来核对封闭/开口/泪滴/卷曲类型，以及「返回长度约 4t 只是起点、厚度范围随工艺变化」的设计规则。未把该页未给出的数值写进本篇。）
- 核实：2026-11-27 打开上述两处。未把 Zintilon 同题文当作第二独立来源。未把卷边写成已有「最小弯曲半径」篇的重复，也未与风管咬口混写。

File: vault/07-材料与工艺/钣金压筋（加强肋）：半圆筋与梯形筋用板料起伏补刚度.md
---
标题: "钣金压筋（加强肋）：半圆筋与梯形筋用板料起伏补刚度"
一级分类: "07-材料与工艺"
二级分类: ["钣金"]
应用产品: ["机箱底板与门板", "薄板支架", "需要在不增加板厚时提高抗弯刚度的面板"]
材料: ["钢板（机械设计实用手册表以钢板厚度 t 为基准）", "薄钣金件（齐乐手板文举例机箱、汽车钣金、家电壳体）"]
工艺: ["冲压起伏 / 压筋", "宜在折弯前完成"]
标签: ["钣金", "压筋", "加强筋", "刚度", "DFM"]
难度: "入门"
来源平台: "其他"
来源链接: "https://www.mechtool.cn/partstructure/partstructure_formedparts.html"
补充来源: ["https://www.qileshouban.com/a/7418.html"]
收录日期: 2026-11-27
评分: 4
核实状态: "已核实（已打开机械设计实用手册加强筋形状、尺寸及间距表；已打开齐乐手板《钣金加强筋设计简介》。两家为独立机构。两套经验值并不相同，本篇分列，不合并成一套假标准。未使用嘉立创加密页，也未把建筑用波纹板荷载文当作产品压筋。）"
封面图: "附件/sheet-bead-mechtool.png"
tags: ["结构案例", "钣金", "压筋"]
---

# 钣金压筋（加强肋）：半圆筋与梯形筋用板料起伏补刚度

> [!summary] 一句话概述
> 钣金压筋是把板料局部冲压成半圆或梯形截面的起伏，用几何惯性矩而不是加厚板来提高抗弯刚度；筋的高度、宽度、圆角和间距要按板厚比例控制，并避开折弯线。

## 配图

![[附件/sheet-bead-mechtool.png]]
*图源：[机械设计实用手册，《冲压件结构设计的基本参数》](https://www.mechtool.cn/partstructure/partstructure_formedparts.html) 页内成形件插图；该页同时给出半圆筋、梯形筋的 h、B、圆角及间距表。*

> 图片版权归原作者所有，仅作个人学习收藏；出处见文末「来源与核实记录」。

## 结构原理

> 本节所有数字只写来源里给出的；来源没有就写「来源未给出」，不估算、不编造。

齐乐手板把加强筋写成：在不增加板厚和重量的前提下，用凹凸结构提升强度和刚性，并抑制大面积薄板起鼓、塌陷或翘曲。该文还提到可在折弯根部、安装孔附近做局部加强，并建议加强筋在折弯前冲压完成，避免与折弯线重叠或垂直。

机械设计实用手册给出可直接用于绘图的几何：半圆筋和梯形筋的最小允许尺寸与一般尺寸，以及筋间距 l≥3B、筋到边缘 K≥(3～5)t。这与注塑或压铸里「用筋补刚度、筋厚不超过壁厚」不是同一套几何——这里的筋是把整厚板料起伏出来的。

### 堆叠方案

方向：沿筋的横截面，从原板平面到筋顶。

| 层级 | 零件 | 材料 | 厚度/尺寸 | 固定方式 | 依据 |
| --- | --- | --- | --- | --- | --- |
| L1 原板 | 面板 | 钢板等 | 板厚 t | 与筋一体 | 手册 |
| L2 筋根圆角 | 起伏过渡 | 同板材 | 半圆筋最小 r＝t、一般 2t；R1、R2 见下表 | 冲压成形 | 手册 |
| L3 筋顶 | 半圆或梯形截面 | 同板材 | 半圆筋最小 h＝2t、一般 3t；梯形筋同高度档，但宽度大得多 | 一体 | 手册 |

剖面示意：

```mermaid
flowchart LR
  Plate[原板平面] --> Root[筋根圆角]
  Root --> Top[半圆筋或梯形筋顶]
```

### 零件清单

| 零件 | 数量 | 功能 | 材料 | 依据 |
| --- | --- | --- | --- | --- |
| 压筋 | 按刚度需要布置 | 提高抗弯、抗扭，抑制鼓包 | 同板材 | 两处来源 |
| 加强窝 | 可选，局部孔位加强 | 局部凹陷或凸起 | 同板材 | 齐乐手板；手册另有加强窝间距表 |

### 装配顺序

单件成形。齐乐手板：加强筋应在折弯前通过冲压完成。

### 受力与运动分析

- **受力路径**：面外弯矩由起伏截面的惯性矩承担。齐乐手板举例：折弯件直边高度从 20 mm 增至 30 mm，抗弯刚性可提升约 50%（该句是该文的经验表述，不是手册表内数值）。
- **运动关系**：使用中无相对运动。
- **失效风险**：筋过高、根部无圆角或塑性不足会导致根部开裂（齐乐手板）。间距过密会增加加工难度甚至开裂。与折弯线重叠或垂直，折弯时容易撕裂。

## 设计要点与参数

机械设计实用手册（t 为钢板厚度）：

| 类型 | 项目 | 最小允许尺寸 | 一般尺寸 |
| --- | --- | --- | --- |
| 半圆形肋 | h / B / r / R1 / R2 | 2t / 7t / t / 3t / 5t | 3t / 10t / 2t / 4t / 6t |
| 梯形肋 | h / B / r / r1 / R2 | 2t / 20t / t / 4t / 24t | 3t / 30t / 2t / 5t / 32t |
| 间距 | 筋之间 l，筋到边缘 K | l≥3B；K≥(3～5)t | 同左 |

齐乐手板经验值（与上表不同，不要混用）：筋高一般建议为板厚的 2 到 8 倍；筋宽通常为板厚的 3 到 6 倍；筋间距通常为宽度的 3 到 5 倍，或板厚的 30 到 50 倍；转角圆角建议不小于板厚的 1.5 倍。该文举条形筋例子：筋高 3 到 5 mm，筋宽 5 到 8 mm，间距 50 到 80 mm（用于机柜立柱折弯立边，未同时给出对应板厚）。

## 优缺点

**优点**
- 不加厚板也能提高刚度和抗鼓包能力，有利于轻量化
- 可做条形、网格或孔边局部加强，针对不同受力

**缺点 / 代价**
- 筋改变外观并占用装配空间，可能干扰 EMC 接缝或盖板（本篇来源未给出电磁兼容细则）
- 过高、过密或无圆角会开裂；与折弯线冲突会撕裂
- 不同来源的比例建议不一致，必须标明用的是哪一张表

## 可借鉴点

- 产品图优先采用手册的半圆/梯形筋比例和 l≥3B、K≥(3～5)t，再按本厂模具试冲。
- 不要把注塑筋「筋厚 ≤ 壁厚」套到钣金压筋上：这里的「筋」是整厚板的起伏。
- 压筋在折弯之前做，并与折弯线保持距离。
- 手册还有加强窝间距表，孔边局部加强不要随手画一个没有边距的凹坑。

## 与库中相似案例对比

| 对比项 | 本案例（钣金压筋） | [[压铸壳体：壁厚、拔模与加强筋设计规则]] | [[注塑均匀壁厚与厚薄渐变：相邻壁厚比与过渡段长度]] |
| --- | --- | --- | --- |
| 筋怎么来 | 把整厚板冲压起伏 | 在铸件内侧加上减料后的筋 | 注塑壁上的筋 |
| 尺寸逻辑 | 按板厚 t 给 h、B、圆角 | 按名义壁厚 S 给筋顶宽、筋根宽和拔模 | 筋厚与壁厚比，避免缩痕 |
| 何时用这篇 | 钣金面板要补刚度 | 压铸壳体上的筋 | 注塑件，不是钣金 |

## 相关案例

- [[钣金折弯件设计规则：最小弯曲半径与预留切口]]
- [[压铸壳体：壁厚、拔模与加强筋设计规则]]
- [[钣金冲压百叶窗：先切开再顶起仍连在板上的通风罩]]
- 分类索引：[[07-材料与工艺 索引]]

## 来源与核实记录

- 主来源：[机械设计实用手册，《冲压件结构设计的基本参数·加强筋的形状、尺寸及适宜间距》](https://www.mechtool.cn/partstructure/partstructure_formedparts.html)（2026-11-27 打开。半圆筋、梯形筋和间距表来自该页。）
- 交叉来源：[齐乐手板，《钣金加强筋设计简介》](https://www.qileshouban.com/a/7418.html)（标注发布时间 2026-06-16。2026-11-27 打开。作用、折弯前加工、避开折弯线，以及另一套 2–8t 等经验值来自该文。两套数不合并。）
- 核实：2026-11-27 打开上述两处。未使用建筑波纹板文，也未把压铸/注塑筋厚规则写进本篇。
