Repository: cat266816/structure-case-library

# 结构设计案例库（Obsidian Vault）

产品与机械结构设计案例库：外壳、卡扣、连接件、转轴铰链、机构、防水密封、拆解结构。首版 2026-11-13，含 15 个已核实案例；第 1 次收集后共 28 个；第 2 次 +22，共 50 个；第 3 次 +20，共 70 个；第 4 次（2026-11-17）+20，共 90 个。第 5 次（2026-11-21）+21，共111个；同日用户追加按键专项+20，当前共131个。每2天目标新增20个以上，每篇做深；用户临时专项不改变例行轮换。

## 导入 Obsidian
1. 解压 `structure-case-library.zip`，得到 `vault` 文件夹（可改名）。
2. 打开 Obsidian →「打开本地仓库 / Open folder as vault」→ 选这个文件夹。
3. 首次打开时点「信任作者并启用插件」（只有安装了社区插件才需要）。
4. 从 **首页.md** 开始浏览；可视化地图在 **案例地图.canvas**。
   - 建议在「设置 → 文件与链接」把「附件默认存放路径」设为 `附件`。
   - 可以用社区插件 Homepage 把 `首页.md` 设为启动页（可选）。

File: vault/07-材料与工艺/钣金折弯件设计规则：最小弯曲半径与预留切口.md
---
标题: "钣金折弯件设计规则：最小弯曲半径与预留切口"
一级分类: "07-材料与工艺"
二级分类: ["钣金"]
应用产品: ["钣金机箱/侧板", "空调室外机侧板", "支架"]
材料: ["冷轧板", "电镀锌板", "镀锌板", "黄铜板", "铝合金板"]
工艺: ["钣金冲压", "折弯"]
标签: ["钣金", "折弯", "弯曲半径", "工艺切口", "DFM", "中文来源"]
tags: ["结构案例", "钣金", "折弯", "弯曲半径", "工艺切口", "DFM"]
难度: "入门"
来源平台: "B站"
来源链接: "https://www.bilibili.com/read/cv10590863"
补充来源: ["https://www.bilibili.com/read/cv16802986"]
收录日期: 2026-11-13
评分: 3
核实状态: "已核实（B 站专栏原文；配图带「资料网」水印，疑为整理转载，原始出处未注明）"
封面图: "附件/sheet-metal-min-bend-radius.png"
---

# 钣金折弯件设计规则：最小弯曲半径与预留切口

> [!summary] 一句话概述
> 钣金折弯的大部分缺陷（外侧开裂、回弹、孔变形、角部起皱、单边偏移）都能在设计阶段用几条比例规则避免：B 站专栏《钣金折弯件的结构设计原则》给出最小弯曲半径表（冷轧/镀锌板 R ≥ 2t、黄铜 R ≥ 1t）、直边高度 h ≥ R + 2t、孔边距 L ≥ 2t、侧弯切槽 K ≥ 2t 等 14 条规则。

## 配图

![[附件/sheet-metal-min-bend-radius.png]]
*图源：B 站专栏 cv10590863（潇洒教育，图带「资料网」水印）；4.1-3 表 最小弯曲半径（铝合金板一栏数值被水印遮挡，无法核实）*

![[附件/sheet-metal-min-flange.png]]
*图源：同上；4.1-5 图 弯曲直边高度 h、半径 R、板厚 t*

![[附件/sheet-metal-bend-relief.png]]
*图源：同上；4.1-10a 图 室外机侧板上端圆角处的预留切口（图注 ≥ 2t、60°，B 与盖板厚度 t 相等）*

> 图片版权归原作者所有，仅作个人学习收藏；出处见文末「来源与核实记录」。

## 结构原理

> 本节数字只写来源里给出的；来源没有就写「来源未给出」。

### 堆叠方案

方向：**沿折弯截面，从内圆角到直边**（单件钣金的几何关系）

| 层级 | 特征 | 材料 | 尺寸规则 | 作用 | 依据 |
| --- | --- | --- | --- | --- | --- |
| G1 | 弯曲内半径 R | 板材 | 冷轧/电镀锌/镀锌板 R ≥ 2t；黄铜板 R ≥ 1t；铝合金板见原表 | 防外表面开裂，又不因 R 过大而回弹失准 | 第 1 条、4.1-3 表 |
| G2 | 弯曲直边高度 h | — | h ≥ R + 2t | 保证足够弯矩，形状准确 | 第 2 条 |
| G3 | 弯曲边上的孔 | — | 孔边到弯曲半径 R 中心距离 L ≥ 2t；另一处写孔边距（至底根部）A ≥ 4 | 防止孔变形 | 第 3、14 条 |
| G4 | 侧面（梯形）弯曲的预留切槽 | — | 槽宽 K ≥ 2t，槽深 L ≥ t + R + K/2，或根部改阶梯形 | 防裂纹或畸形 | 第 6 条 |

剖面示意：

```mermaid
flowchart LR
  T["板厚 t"] --> R["内半径 R（冷轧≥2t，黄铜≥1t）"]
  R --> H["直边高 h ≥ R+2t"]
  R --> L["孔边距 L ≥ 2t"]
  R --> K["侧弯切槽 K≥2t，深≥t+R+K/2"]
```

### 零件清单

| 特征 | 数量 | 功能 | 材料 | 依据 |
| --- | --- | --- | --- | --- |
| 工艺定位孔 | 按需 | U 形件两边不等长时防偏移；防一边向内收缩 | 同板材 | 第 5、11 条 |
| 预留切口/切槽 | 按需 | 防角部挤料起皱、直角两侧褶皱、回弹、冲孔后折弯开裂 | 同板材 | 第 6–10 条 |
| 让开阶梯线的弯曲线或切口 | 按需 | 凸部弯曲防根部开裂 | 同板材 | 第 13 条 |

### 装配顺序

单件成形，无装配；加工顺序上，来源提到冲孔后再折弯时要预留防裂切口（第 10 条）。

### 受力与运动分析

- **受力路径**：折弯时外层受拉、内层受压；R 过小外表面开裂，R 过大回弹大（第 1 条）。
- **运动关系**：U 形件两边不等长时，折弯时会向一边移位（第 5 条）。
- **失效风险**：外侧裂纹、孔变形、残余圆弧（a < R 时，第 4 条）、角部起皱、单边收缩。补充来源指出：硬铝等脆性材料或硬态板材折弯易外圆角开裂；提高刚度不能靠换高强度同类材料，要改形状或换弹性模量更高的材料。

## 设计要点与参数

| 要点 | 内容 | 依据 |
| --- | --- | --- |
| 最小弯曲半径 | 冷轧板、电镀锌板、镀锌板 R ≥ 2t；黄铜板 R ≥ 1t；铝合金板数值被水印遮挡 | 4.1-3 表 |
| 直边高度 | h ≥ R + 2t | 第 2 条 |
| 孔到弯曲中心 | L ≥ 2t | 第 3 条 |
| 残余圆弧 | a ≥ R | 第 4 条 |
| U 形件 | 两边最好等长，否则加工艺定位孔 | 第 5 条 |
| 侧弯切槽 | K ≥ 2t，L ≥ t + R + K/2 | 第 6 条 |
| 孔边距（至底根部） | A ≥ 4（单位按原文，未写明） | 第 14 条 |
| 选材原则（补充） | 减少材料品种和板厚规格；需折弯的件要求足够塑性、较低屈服极限；硬铝 2A06 不能折弯 | 补充来源 1.1.1、1.1.2.2、1.1.3.2 |
| 最小翻边、K 因子、展开计算 | 来源未给出 | — |

## 优缺点

**优点**
- 规则全部以板厚 t 的倍数给出，可直接写进设计检查表
- 每条规则都对应一种具体缺陷，便于排查

**缺点 / 代价**
- 文章为规则汇编，未给出实测或出处；图片疑为转载
- 铝合金等材料数据不完整（被水印遮挡）

## 可借鉴点

- 钣金检查清单：R、h ≥ R + 2t、孔距 ≥ 2t、a ≥ R、侧弯切槽、U 形件对称
- 角部、凸部、冲孔后折弯处默认加工艺切口
- 硬态/脆性材料要放大弯曲半径或换状态，不要硬折

## 相关案例

- [[特斯拉 Giga Press 一体化压铸车身件]]
- [[Mac Pro 2019 旋转把手外壳锁与免工具模块锁]]
- 分类索引：[[07-材料与工艺 索引]]

## 来源与核实记录

- 主来源：[钣金折弯件的结构设计原则](https://www.bilibili.com/read/cv10590863)（B 站专栏，2021-04-02，潇洒教育）
- 补充来源：[钣金结构设计工艺手册1.1](https://www.bilibili.com/read/cv16802986)（B 站专栏，2022-05-26，可口可乐要加冰ice）
- 核实：2026-11-13 打开两篇专栏原文核对 14 条规则与 4.1-3 表；表中铝合金一栏被图片水印遮挡，未录入数值。

File: vault/07-材料与工艺/钣金折弯回弹：先稳定工艺窗口再做角度补偿.md
---
标题: "钣金折弯回弹：先稳定工艺窗口再做角度补偿"
一级分类: "07-材料与工艺"
二级分类: ["钣金"]
应用产品: ["折弯机加工的结构钣金", "高强钢或角度公差较严的折弯件"]
材料: ["普通钢及高强钢 / AHSS（回弹通常更大）"]
工艺: ["空气折弯", "可选压底或复压", "程序角度补偿"]
标签: ["钣金", "回弹", "过折", "角度补偿", "V口"]
难度: "进阶"
来源平台: "其他"
来源链接: "https://knowsteel.com/zh/guide/reduce-springback-sheet-metal-bending/"
补充来源: ["https://www.zkxcnc.com/zh/blog/sheet-metal-bending-springback/"]
收录日期: 2026-11-27
评分: 4
核实状态: "已核实（已打开 Know Steel《如何减少钣金折弯回弹》；已打开智控星《折弯回弹：成因、补偿与角度验收》。两家为独立机构。）"
封面图: "附件/sheet-springback-knowsteel.png"
tags: ["结构案例", "钣金", "回弹"]
---

# 钣金折弯回弹：先稳定工艺窗口再做角度补偿

> [!summary] 一句话概述
> 折弯卸载后弹性恢复，夹角会张开，还可能出现侧壁弧曲和扭转；要先固定材料、V 口和凸模半径并测出稳定误差，再做过折或程序补偿，而不是给每一种牌号写一个固定的补偿角。

## 配图

![[附件/sheet-springback-knowsteel.png]]
*图源：[Know Steel，《如何减少钣金折弯回弹》](https://knowsteel.com/zh/guide/reduce-springback-sheet-metal-bending/) 文内示意图。*

> 图片版权归原作者所有，仅作个人学习收藏；出处见文末「来源与核实记录」。

## 结构原理

> 本节所有数字只写来源里给出的；来源没有就写「来源未给出」，不估算、不编造。

Know Steel 把回弹定义为卸载后的弹性恢复：折弯角张开，侧壁可能弧曲，复杂件还可能扭转。回弹量随材料强度、板厚、折弯半径、轧制方向、模具和成形路径变化。该文引用 SSAB 的表述：钢材强度和模口宽度与板厚之比增大时，回弹会增加。AHSS 指南把角度回弹、侧壁弧曲和扭转分开，因为调整手段不同。

智控星同样从材料强度、R/t、折弯方式和晶粒方向讨论回弹倾向，并强调先认识成因再谈补偿。

已有「最小弯曲半径」篇提到 R 过大回弹失准，但没有展开补偿流程。本篇只补这一层。

### 堆叠方案

方向：沿折弯截面。

| 层级 | 特征 | 说明 | 依据 |
| --- | --- | --- | --- |
| 凸模半径 | 与实际内半径相关 | 要记入工艺记录 | Know Steel |
| 板料 | 牌号、实厚、轧制方向 | 强度和方向影响回弹 | 两处来源 |
| V 口 | 空气折弯时影响实际半径和所需力 | 改 V 口会改回弹 | Know Steel（并引 SSAB） |

剖面示意：

```mermaid
flowchart LR
  Load[加载折到目标附近] --> Unload[卸载弹性恢复]
  Unload --> Angle[夹角张开]
  Unload --> Wall[可能侧壁弧曲或扭转]
```

### 零件清单

| 零件 | 数量 | 功能 | 材料 | 依据 |
| --- | --- | --- | --- | --- |
| 凸模与凹模（V 口） | 1 套 | 决定实际半径和回弹窗口 | 来源未给出模具钢号 | Know Steel |
| 被折工件 | 1 | 卸载后达到公差内角度 | 生产用同一牌号和批次 | Know Steel |

### 装配顺序

Know Steel 建议的补偿顺序：确认牌号、实厚、轧制方向和表面 → 安装规定凸模凹模并检查对中和挠度补偿 → 用基准参数做代表性首件 → 充分卸载后按统一方法测角度和半径 → 调整滑块深度或程序角度 → 重复试折进入公差中部 → 记录批次与程序 → 材料或模具变化后重认。

### 受力与运动分析

- **受力路径**：加载时内外层弹塑性变形；卸载后弹性部分恢复，角度张开。
- **运动关系**：没有机构运动，是成形后的几何回退。
- **失效风险**：只补平均角、不处理侧壁弧曲或扭转；材料批次一变，原来的补偿角失效。SSAB 警告高强钢压底可能开裂，不能靠压死来「消回弹」。

## 设计要点与参数

| 要点 | 内容 | 依据 |
| --- | --- | --- |
| 放大回弹的因素 | 流动应力提高；R/t 增大；空气折弯中 V 口宽度与板厚之比增大 | Know Steel（含对 SSAB 的引用） |
| 三种现象 | 角度均匀张开：查强度、半径、V 口和过折。侧壁弧曲：查应力梯度、约束和路径。扭转：查对称性、轧制方向和毛坯 | Know Steel 表 |
| 补偿顺序 | 先稳定工艺，再只对可重复的角度误差做补偿 | Know Steel |
| 没有固定补偿角 | 一个牌号不能对应固定补偿角；板厚、半径、V 口和几何变了就要重做 | Know Steel |
| 空气折弯与压底 | 空气折弯便于用滑块位置调角；SSAB 推荐其高强钢用空气折弯，并警告压底可能开裂 | Know Steel |

来源未给出「某钢种、某厚度对应补偿 X 度」的通用表，本篇不编造。

## 优缺点

**优点**
- 把回弹当成可控工艺误差，而不是零件画错
- 区分角度、弧曲和扭转，避免用过折去治所有问题

**缺点 / 代价**
- 要做首件和批次确认，不能只靠一次 CAD 折弯表
- 高强钢窗口更窄，压底有开裂风险

## 可借鉴点

- 工艺卡至少记录：目标角和公差、实厚、凸模半径、V 口、方向、程序版本和首件结果。
- 角度离散变大时先查材料和模具，再改补偿。
- 本篇管角度，展开长度仍看 K 因子篇，开裂仍看最小弯曲半径篇。

## 与库中相似案例对比

| 对比项 | 本案例（回弹补偿） | [[钣金K因子与展开长度：中性层位置决定下料尺寸]] | [[钣金折弯件设计规则：最小弯曲半径与预留切口]] |
| --- | --- | --- | --- |
| 误差类型 | 卸载后角度和外形 | 下料长度 | 开裂、孔变形 |
| 何时用这篇 | 角度超差或换高强钢 | 边长不准 | 先判断能否安全折弯 |

## 相关案例

- [[钣金K因子与展开长度：中性层位置决定下料尺寸]]
- [[钣金折弯件设计规则：最小弯曲半径与预留切口]]
- 分类索引：[[07-材料与工艺 索引]]

## 来源与核实记录

- 主来源：[Know Steel，《如何减少钣金折弯回弹》](https://knowsteel.com/zh/guide/reduce-springback-sheet-metal-bending/)（标注更新 2026-10-07。2026-11-27 打开并下载示意图。成因、三种现象、补偿顺序和对 SSAB 的引用均来自该页。）
- 交叉来源：[智控星，《折弯回弹：成因、补偿与角度验收》](https://www.zkxcnc.com/zh/blog/sheet-metal-bending-springback/)（2026-11-27 打开。材料强度、R/t、折弯方式和晶粒方向等成因来自该文。）
- 核实：2026-11-27 打开上述两处。未编造通用补偿角度表。

File: vault/07-材料与工艺/钣金拉深：拉深比、压边力与起皱拉裂.md
---
标题: "钣金拉深：拉深比、压边力与起皱拉裂"
一级分类: "07-材料与工艺"
二级分类: ["钣金"]
应用产品: ["杯形或盒形拉深件", "需要由平板一次或多次拉成空腔的壳体"]
材料: ["深拉伸用板材（Balford 文讨论压边与各向异性）", "汽车铝合金板（European Aluminium 手册的拉深节）"]
工艺: ["拉深 / 深拉伸", "压边圈控制进料"]
标签: ["钣金", "拉深", "压边力", "起皱", "拉裂"]
难度: "进阶"
来源平台: "厂商技术文章"
来源链接: "https://balford.net/zh/how-do-you-prevent-wrinkles-in-a-deep-drawing-parts/"
补充来源: ["https://european-aluminium.eu/wp-content/uploads/2022/11/aam-manufacturing-3-forming.pdf", "https://www.mechtool.cn/structuraldesignandassembly/structuraldesignandassembly_structuralelementsofcoldstampingparts.html"]
收录日期: 2026-11-27
评分: 4
核实状态: "已核实（已打开 Balford 中文《如何防止深拉伸中的起皱》；已打开并提取 European Aluminium 手册拉深相关页；已打开机械设计实用手册拉深件圆角等结构要素。三家为独立机构。）"
封面图: "附件/sheet-deepdraw-balford.png"
tags: ["结构案例", "钣金", "拉深"]
---

# 钣金拉深：拉深比、压边力与起皱拉裂

> [!summary] 一句话概述
> 拉深是用凸模把平板压入凹模、在压边圈控制下把板料拉成杯形或盒形；压边力太小或拉深比过大，凸缘会起皱，压边力过大、圆角过小或润滑不足则容易在壁部或圆角处拉裂。

## 配图

![[附件/sheet-deepdraw-balford.png]]
*图源：[Balford，《如何防止深拉伸中的起皱》](https://balford.net/zh/how-do-you-prevent-wrinkles-in-a-deep-drawing-parts/) 文内配图；对照压边与进料对起皱的影响。*

![[附件/sheet-aam-drawing-p6.png]]
*图源：[European Aluminium, Manufacturing – Forming](https://european-aluminium.eu/wp-content/uploads/2022/11/aam-manufacturing-3-forming.pdf) 第 6 页 Drawing，含单动拉深模具示意（Single acting drawing tool setup）。原 PDF 页。*

> 图片版权归原作者所有，仅作个人学习收藏；出处见文末「来源与核实记录」。

## 结构原理

> 本节所有数字只写来源里给出的；来源没有就写「来源未给出」，不估算、不编造。

European Aluminium 手册把 Drawing / deepdrawing 写成：用模具把形状冲压进板料。该节提醒可用展开毛坯减轻成形和回弹问题，并用拉延筋（drawbeads）控制材料流动；同时警告不要在后续还要做翻边的区域引入过大应变。

Balford 把起皱的主要原因分成：压边力、拉深比、凹模与凸模圆角、材料各向异性、润滑、板厚、毛坯几何和拉深速度。压边力用来抑制凸缘起皱，但过大又会阻碍进料、增加拉裂风险。

### 堆叠方案

方向：沿拉深件轴线，从上模到压边圈再到凹模。

| 层级 | 零件 | 材料 | 厚度/尺寸 | 固定方式 | 依据 |
| --- | --- | --- | --- | --- | --- |
| L1 凸模 | 把板料压入型腔 | 来源未给出模具钢号 | 凸模圆角影响开裂；具体数值来源未给出统一表 | 压力机驱动 | Balford；AAM 第 6 页示意 |
| L2 压边圈 / 压边 | 压住凸缘，控制进料 | 来源未给出 | 压边力是关键工艺量，来源未给出通用牛顿公式 | 压边缸或弹簧 | Balford；AAM |
| L3 板料 / 毛坯 | 被拉入的平板 | 拉深板、铝板等 | 板厚影响抗皱与拉裂；各向异性会导致凸耳 | 被压边约束 | Balford |
| L4 凹模 | 提供型腔和凹模圆角 | 来源未给出 | 凹模圆角过小易拉裂，过大易起皱（Balford 定性） | 固定在下模 | Balford；AAM |

剖面示意：

```mermaid
flowchart TB
  Punch[凸模] --> Blank[板料]
  Binder[压边圈压住凸缘] --> Blank
  Blank --> Die[凹模型腔]
```

### 零件清单

| 零件 | 数量 | 功能 | 材料 | 依据 |
| --- | --- | --- | --- | --- |
| 凸模、凹模、压边圈 | 各 1 套 | 拉深成形与控制进料 | 来源未给出 | AAM 第 6 页；Balford |
| 拉延筋 | 按需 | 控制材料流动 | 做在压边或凹模上 | AAM：Drawbeads can be used to control material flow |
| 展开毛坯 | 1 | 减少多余变形和回弹 | 同板材 | AAM：developed blank |

### 装配顺序

单件成形。AAM 给出单动拉深的模具布置。工艺上先放毛坯、压边，再由凸模拉入。深度太大时需多次拉深；手册未在已提取页给出具体的最大一次拉深比数值，故不编造。

### 受力与运动分析

- **受力路径**：凸模拉力经壁部和圆角传到凸缘；凸缘在压边下径向内流。压边不足，凸缘失稳起皱；进料受阻或圆角过小，壁部或圆角拉裂。
- **运动关系**：板料相对凹模孔口流动，厚度和周向长度都在变化。
- **失效风险**：起皱、拉裂、凸耳（各向异性）。后续翻边区如果在拉深阶段已经应变过大，翻边会更难（AAM）。

## 设计要点与参数

| 要点 | 内容 | 依据 |
| --- | --- | --- |
| 压边力 | 太小起皱，太大阻碍进料并增加拉裂；需按零件调整，来源未给出通用公式 | Balford「压边力」 |
| 拉深比 | 拉深比过大会加重起皱和开裂风险；具体极限值来源未给出单一数字 | Balford「拉深比」 |
| 凸模/凹模圆角 | 过小易裂，过大易皱，需与材料一起试模 | Balford |
| 拉延筋与展开毛坯 | 用拉延筋控制流动；用展开毛坯减轻成形和回弹问题 | AAM 第 6 页 |
| 后续翻边 | 不要在以后还要翻边的区域引入过大应变 | AAM |
| 拉深件圆角 | 机械设计实用手册另有「拉深件圆角半径（JB/T4378.1-1999）」表，设计具体零件时应打开该表核对，本篇不转抄未在本次完整核线的每一个格值 | 机械设计实用手册拉深件结构要素 |

## 优缺点

**优点**
- 用一块板拉出空腔，焊缝少，适合杯形、盒形壳体
- 压边、拉延筋和毛坯形状可以调节进料，适应不同深度

**缺点 / 代价**
- 起皱和拉裂的窗口窄，工艺参数要配套
- 深件往往要多次拉深，模具和工序增加
- 各向异性和润滑会使同一副模具表现波动

## 可借鉴点

- 先看毛坯和压边能不能把凸缘「喂进去又不失稳」，再谈一次能否拉到位。
- 后续还要翻边或包边的区域，拉深阶段就要留下变形余量。
- 起皱不要只加压边力，同时检查拉深比、圆角和润滑。
- 本篇不是翻边，也不是卷边。

## 与库中相似案例对比

| 对比项 | 本案例（拉深） | [[钣金曲线翻边：伸展翻边拉裂与压缩翻边起皱]] | [[真空吸塑与压力成型外壳：拔模、圆角与拉伸减薄]] |
| --- | --- | --- | --- |
| 变形方式 | 平板在压边下被拉入凹模成杯、盒 | 已有板边沿曲线翻起 | 塑料片材加热后吸塑或压力成型 |
| 主要失效 | 凸缘起皱、壁部或圆角拉裂 | 伸展开裂、压缩起皱 | 拉伸减薄、拔模不足 |
| 何时用这篇 | 金属板拉深壳体 | 金属板窗洞或外缘翻边 | 塑料吸塑件，不是金属拉深 |

## 相关案例

- [[钣金曲线翻边：伸展翻边拉裂与压缩翻边起皱]]
- [[钣金折弯件设计规则：最小弯曲半径与预留切口]]
- [[真空吸塑与压力成型外壳：拔模、圆角与拉伸减薄]]
- 分类索引：[[07-材料与工艺 索引]]

## 来源与核实记录

- 主来源：[Balford，《如何防止深拉伸中的起皱》](https://balford.net/zh/how-do-you-prevent-wrinkles-in-a-deep-drawing-parts/)（2026-11-27 打开。压边力、拉深比、圆角、各向异性、润滑、板厚、毛坯和速度等起皱原因来自该文。该文未给出通用的压边力计算公式，本篇不编造。）
- 交叉来源：[European Aluminium，《Manufacturing – Forming》](https://european-aluminium.eu/wp-content/uploads/2022/11/aam-manufacturing-3-forming.pdf)（2026-11-27 下载。拉深定义、展开毛坯、拉延筋及「勿在后续翻边区引入过大应变」来自该手册第 6 页及前后节。）
- 交叉来源：[机械设计实用手册，冷冲压件结构要素·拉深件](https://www.mechtool.cn/structuraldesignandassembly/structuraldesignandassembly_structuralelementsofcoldstampingparts.html)（2026-11-27 打开，确认该页含拉深件圆角半径等 JB/T 要素。具体表格数值如需用于某零件，应回到该页逐项核对。）
- 核实：2026-11-27 打开上述来源。未编造一次拉深比极限值。

File: vault/07-材料与工艺/钣金曲线翻边：伸展翻边拉裂与压缩翻边起皱.md
---
标题: "钣金曲线翻边：伸展翻边拉裂与压缩翻边起皱"
一级分类: "07-材料与工艺"
二级分类: ["钣金"]
应用产品: ["汽车覆盖件翻边", "窗洞或轮罩周围的曲线翻边", "后续还要包边的面板"]
材料: ["铝合金板（European Aluminium 手册）", "其他薄板（需按材料延伸率单独校核）"]
工艺: ["冲压翻边", "切边后再翻边"]
标签: ["钣金", "翻边", "伸展翻边", "压缩翻边", "起皱"]
难度: "进阶"
来源平台: "厂商技术文章"
来源链接: "https://european-aluminium.eu/wp-content/uploads/2022/11/aam-manufacturing-3-forming.pdf"
补充来源: ["https://www.thefabricator.com/thefabricator/article/bending/solving-stretch-flange-problems-part-i-"]
收录日期: 2026-11-27
评分: 4
核实状态: "已核实（已打开并提取 European Aluminium《Manufacturing – Forming》PDF 第 9–12 页直线翻边、伸展翻边、压缩翻边与扩孔；已打开 The Fabricator《Die Science: Solving stretch flange problems (Part I)》正文。两家为独立机构。中文机翻页 91qifei、汽车工程杂志网仅作线索，未引用未核清的参数。）"
封面图: "附件/sheet-aam-stretch-flange-p10.png"
tags: ["结构案例", "钣金", "翻边"]
---

# 钣金曲线翻边：伸展翻边拉裂与压缩翻边起皱

> [!summary] 一句话概述
> 曲线翻边不是简单的直角折边：凹弧一侧板边被拉长（伸展翻边）容易开裂，凸弧一侧板边被挤短（压缩翻边）容易起皱；European Aluminium 手册把这两类与直线翻边、扩孔分开讨论，并给出后续还要 180° 包边时应变会再加倍的提醒。

## 配图

![[附件/sheet-aam-stretch-flange-p10.png]]
*图源：[European Aluminium, Manufacturing – Forming](https://european-aluminium.eu/wp-content/uploads/2022/11/aam-manufacturing-3-forming.pdf) 第 10 页 Stretch flanging；原 PDF 页，说明伸展翻边在（部分）孔周围进行。*

![[附件/sheet-aam-shrink-flange-p11.png]]
*图源：同上 PDF 第 11 页 Shrink flanging；原 PDF 页，讨论压缩翻边与起皱。*

![[附件/sheet-stretch-flange-fabricator.jpg]]
*图源：[The Fabricator, Solving stretch flange problems (Part I)](https://www.thefabricator.com/thefabricator/article/bending/solving-stretch-flange-problems-part-i-) 文内配图；配合正文说明伸展翻边的定义。*

> 图片版权归原作者所有，仅作个人学习收藏；出处见文末「来源与核实记录」。

## 结构原理

> 本节所有数字只写来源里给出的；来源没有就写「来源未给出」，不估算、不编造。

European Aluminium 手册把翻边（Flanging）定义为用冲压把面板边缘弯成翻边。直线翻边之外，曲线上有两种完全不同的应变：

- 伸展翻边（stretch flanging）：手册写明是在（部分）孔上做翻边，板边被拉长。The Fabricator 也把它定义为边缘受拉的翻边。
- 压缩翻边（shrink flanging）：板边被压缩，主要风险是起皱。

若翻边之后还要做 180° 包边，手册提醒最终应变会再加倍，因此更要限制翻边阶段已经用掉的变形能力。对准备包边的下翻边，手册建议下翻边半径小于 2·t。

### 堆叠方案

方向：沿翻边截面，从内圆角到翻边直边。

| 层级 | 零件 | 材料 | 厚度/尺寸 | 固定方式 | 依据 |
| --- | --- | --- | --- | --- | --- |
| G1 面板 | 待翻边的板件 | 手册针对汽车铝合金板；其他材料需另校核 | 板厚 t（手册用 t 表示） | 一体成形 | AAM 第 9–11 页 |
| G2 翻边圆角 | 下翻或上翻的弯曲区 | 同板材 | 若后续要 180° 包边，下翻边半径小于 2·t | 冲压成形 | AAM 第 9 页 downflange radius |
| G3 翻边直边 | 被拉长或被压缩的边缘 | 同板材 | 来源未给出统一的最大翻边高度公式；应变需按材料延伸率控制 | 与面板一体 | AAM；The Fabricator |

剖面示意：

```mermaid
flowchart TB
  P[面板] --> R[翻边圆角]
  R --> Stretch[凹弧或孔边: 伸展翻边 板边被拉长 易开裂]
  R --> Shrink[凸弧: 压缩翻边 板边被挤短 易起皱]
```

### 零件清单

| 零件 | 数量 | 功能 | 材料 | 依据 |
| --- | --- | --- | --- | --- |
| 面板与翻边 | 一体 | 形成装配边、包边准备边或窗口翻边 | 铝合金等 | AAM |
| 切边轮廓 | 1 | The Fabricator 强调切口质量会影响随后的伸展翻边 | 同板材 | The Fabricator, The Effects of Cutting |

### 装配顺序

单件成形。典型顺序（按手册与 The Fabricator 的工艺叙述）：先落料或切出窗洞/外形 → 再翻边。The Fabricator 指出，切边留下的硬化和微裂纹会降低伸展翻边时的可用变形能力。若还要包边，应把翻边和后续 180° 卷边的应变一起考虑（AAM）。

### 受力与运动分析

- **受力路径**：伸展翻边时边缘受拉，破裂通常从切边或孔边开始；压缩翻边时边缘受压，材料堆积后起皱。
- **运动关系**：成形时翻边相对面板转动并伴随切向伸长或缩短；使用后无相对运动。
- **失效风险**：伸展侧开裂、压缩侧起皱；后续再包边会使应变加倍（AAM）。The Fabricator 还提到材料延伸率和切边状态会改变同一几何是否能翻过。

## 设计要点与参数

| 要点 | 内容 | 依据 |
| --- | --- | --- |
| 分类 | 直线翻边、伸展翻边、压缩翻边、扩孔要分开看，不要用同一条折弯半径规则套所有曲线翻边 | AAM 第 9–12 页 |
| 后续包边 | 若还要 180° 包边，最终应变约为翻边阶段的两倍 | AAM Stretch flanging |
| 下翻边半径 | 若面板随后要 180° 包边，下翻边半径小于 2·t | AAM 第 9 页 |
| 切边 | 切口质量影响伸展翻边，不能只按成品几何判断 | The Fabricator |
| 材料 | 手册针对铝板成形；其他材料的许用边缘应变，来源未给出通用数，需按该材料延伸率校核 | AAM；The Fabricator Material Effects |

## 优缺点

**优点**
- 把平面板边变成可搭接、可包边或可装配的翻边，不必另加型材
- 分清伸展与压缩后，可以用「加大曲率半径、降低翻边高度、改善切边」对症处理

**缺点 / 代价**
- 曲线翻边的应变沿边缘变化，直线折弯的 R/t 规则不够用
- 要包边的翻边会把应变用两次，材料窗口更窄
- 切边和材料批次会改变同一副模具是否开裂或起皱

## 可借鉴点

- 在图纸上标清这段翻边是凹弧（伸展）还是凸弧（压缩），检查项不同：一边防裂，一边防皱。
- 计划做卷边的覆盖件，翻边阶段就要按「应变还要再翻一倍」留余量，并核对下翻边半径是否小于 2t。
- 伸展翻边出问题先查切边质量和材料延伸率，不要只加大压边力。
- 本篇不是普通 90° 折弯，也不是板边折回自身的卷边。

## 与库中相似案例对比

| 对比项 | 本案例（曲线翻边） | [[钣金折弯件设计规则：最小弯曲半径与预留切口]] | [[钣金卷边（Hemming）：把板边折回自身，做成封闭、开口、泪滴或绳状包边]] |
| --- | --- | --- | --- |
| 核心问题 | 沿曲线的切向拉伸或压缩 | 弯曲区外层开裂、孔变形、工艺切口 | 把返回边压向板面 |
| 何时用这篇 | 窗洞、轮罩、覆盖件的曲线翻边 | 直线或折角折弯的 R 和切口 | 已经翻好边之后做包边，或单独做安全边 |

## 相关案例

- [[钣金折弯件设计规则：最小弯曲半径与预留切口]]
- [[钣金卷边（Hemming）：把板边折回自身，做成封闭、开口、泪滴或绳状包边]]
- [[薄板抽孔翻边攻牙：预冲孔翻起后再攻内螺纹（对照压铆螺母）]]
- 分类索引：[[07-材料与工艺 索引]]

## 来源与核实记录

- 主来源：[European Aluminium Association，《Manufacturing – Forming》（AAM）](https://european-aluminium.eu/wp-content/uploads/2022/11/aam-manufacturing-3-forming.pdf)（PDF 标注 Version 2002。2026-11-27 下载并提取第 9–12 页。直线翻边、伸展翻边、压缩翻边、扩孔的分类，以及后续 180° 包边时应变加倍、下翻边半径小于 2·t，均来自该 PDF。）
- 交叉来源：[Art Hedrick, The Fabricator，《Die Science: Solving stretch flange problems (Part I)》](https://www.thefabricator.com/thefabricator/article/bending/solving-stretch-flange-problems-part-i-)（2026-11-27 打开。独立第二机构。伸展翻边定义、材料影响和切边对随后翻边的影响来自该文。）
- 核实：2026-11-27 打开上述两处。未引用中文转载页上未核清的经验公式。未把本篇写成普通折弯或卷边。

File: vault/07-材料与工艺/铝件阳极氧化的尺寸链：膜厚一半向外、遮蔽螺纹与挂点.md
---
标题: "铝件阳极氧化的尺寸链：膜厚一半向外、遮蔽螺纹与挂点"
一级分类: "07-材料与工艺"
二级分类: ["表面处理", "公差与尺寸链"]
应用产品: ["CNC 铝合金结构件", "轴承座/摇臂类精密件", "带导电接地面的铝外壳"]
材料: ["铝合金（6000 系等）", "阳极氧化膜 Al₂O₃"]
工艺: ["CNC", "阳极氧化（I/II/III 型）", "染色", "封孔", "遮蔽", "氧化后精加工"]
标签: ["阳极氧化", "硬质阳极", "膜厚", "遮蔽", "挂点", "螺纹", "疲劳", "表面处理", "中文来源"]
tags: ["结构案例", "表面处理", "阳极氧化", "公差", "铝合金"]
难度: "进阶"
来源平台: "厂商技术文章"
来源链接: "https://www.zdpmt.com/zh/resources/anodizing-dimension-control-before-after-finishing/"
补充来源: ["https://www.fiveflute.com/guide/how-to-design-and-manufacture-anodized-aluminum-parts/"]
收录日期: 2026-11-13
评分: 5
核实状态: "已核实（仲德精密中文工艺文 + Five Flute DFM 指南；H8 算例已复算）"
封面图: "附件/anodize-size-growth.png"
---

# 铝件阳极氧化的尺寸链：膜厚一半向外、遮蔽螺纹与挂点

> [!summary] 一句话概述
> 阳极氧化膜是从铝基体「长出来」的转化膜，不是镀上去的。两家来源都用**「约一半向内、一半向外」**做初步估算：25 μm 硬质膜外表面偏移 12.5 μm，内孔缩小一整个膜厚（Five Flute）。仲德精密补上两件经常被忘的事：**前处理（碱蚀、化学梨地）会先溶掉基材**；加上膜厚公差后，阳极前的加工窗口反而比成品公差更窄（Ø50 H8 + 30 ± 5 μm 硬质膜，阳极前孔径须控制在 Ø50.035–50.064 mm）。严公差只有三条路：预补偿、遮蔽、氧化后精加工。挂点（导电接触点）没有膜，必须由设计师在图纸上指定。

## 配图

![[附件/anodize-size-growth.png]]
*图源：[Five Flute](https://www.fiveflute.com/guide/how-to-design-and-manufacture-anodized-aluminum-parts/)「Impact of anodizing on part size growth」：铝体积减小，外形增大，膜一部分向内一部分向外*

![[附件/anodize-sharp-corner.png]]
*图源：同上「Impact of part geometry on anodized coating uniformity」：膜垂直表面生长，尖角处膜层不连续；倒角或圆角可改善*

![[附件/anodize-drawing-callouts.png]]
*图源：同上「Example of anodizing callouts」：图纸标注遮蔽孔、遮蔽端面、轴承孔两侧遮蔽、膜层规范（MIL-A-8625 Type II Class 1）和零件表面积*

> 图片版权归原作者所有，仅作个人学习收藏；出处见文末「来源与核实记录」。仲德原文配图为工艺示意照，未收录。

## 结构原理

> 本节数字只写来源里给出的；来源没有就写「来源未给出」。

### 堆叠方案

方向：**从铝基体到最外表面（单边）**

| 层 | 内容 | 厚度/变化 | 对尺寸的影响 | 依据 |
| --- | --- | --- | --- | --- |
| 0 | CNC 后的基材表面 | 加工目标尺寸 | 起点 | 仲德 |
| −1 | 前处理溶解层（碱蚀、除灰、化学梨地） | 去除量由供应商工艺决定，来源未给出通用值 | 外形变小、孔变大 | 仲德 |
| 1 | 向内转化部分 | 约 1/2 膜厚（初步估算） | 不改变外形 | 仲德；Five Flute |
| 2 | 向外生长部分（多孔柱状 Al₂O₃） | 约 1/2 膜厚 | 外形变大、孔变小、槽变窄 | 仲德；Five Flute |
| 3 | 染色 + 封孔 | 不应当作尺寸补偿 | — | 仲德 |

**膜厚范围（Five Flute 引 MIL-A-8625 等）**：I 型（铬酸）0.5–7.5 μm；II 型（硫酸）1.8–25.4 μm；III 型（硬质）> 25 μm。

剖面示意：

```mermaid
flowchart LR
  subgraph 外径
    A1["基材外表面"] -->|"−前处理去除"| A2["溶解后表面"] -->|"+½ t 向外"| A3["最终外表面"]
  end
  subgraph 内孔
    B1["孔壁"] -->|"+前处理扩孔"| B2["溶解后孔壁"] -->|"两侧各 +½ t 向孔内"| B3["最终孔径 ≈ 原孔径 − t"]
  end
  C["挂点（导电接触）：无膜"] -.-> A3
  D["遮蔽：硅胶塞/遮蔽涂料，可能有少量渗入"] -.-> B3
```

### 零件清单

| 要素 | 功能 | 设计要求 | 依据 |
| --- | --- | --- | --- |
| 挂点（导电接触位） | 整个过程中保持可靠导电 | 接触位无膜；放在非功能、非外观面并在图纸指定，否则厂家自己选 | Five Flute；仲德 |
| 硅胶塞/套 | 遮蔽通孔、螺纹孔、销孔、规则密封槽 | 通用孔可用标准塞；异形需专用工装 | 仲德 |
| 遮蔽涂料 | 遮蔽曲面、异形区、试样 | 手工作业，边界一致性要管 | 仲德 |
| 导电/接地面 | 电气接触 | 阳极膜绝缘，必须遮蔽或氧化后去膜 | 仲德 |
| 图纸标注 | 告诉厂家规范、遮蔽、挂点、表面积 | 写明膜层规范 + 厚度 + 颜色 + 封孔；写零件表面积，方便算电流密度 | Five Flute |

### 装配顺序

> 本案例为工艺流程：设计 → CNC → 表面处理 → 检验（按两家来源整理）：

1. **定义最终尺寸状态**：图纸写「除另有标注外，尺寸均按阳极氧化及封闭完成后的最终状态验收」（仲德）。
2. **逐特征选路线**：开放面用预补偿；螺纹、导电面、密封槽用遮蔽；轴承孔、精密销孔用氧化后精镗或铰（仲德表）。
3. **算阳极前目标**：用膜厚上下限反推（见下方 H8 复算），并向供应商确认前处理去除量。
4. **CNC 首件**：确认补偿逻辑；批量时监控孔、槽、螺纹趋势。
5. **表面处理**：清洗 → 前处理 → 阳极 → 染色（可选）→ 封孔（Five Flute）；时间按「312 规则」：分钟 = 膜厚 μm × 3.12 ÷ 电流密度 A/dm²。
6. **阳极后检验**：尺寸、膜厚、螺纹规、配合规、导电、密封分项验收；小孔、深孔、盲孔的膜厚不一定和开放平面一致（仲德）。

### 受力与运动分析

- **配合**：H8 孔 Ø50（0 ~ +0.039 mm），硬质膜 30 ± 5 μm，按一半向外估算孔径缩小 25–35 μm。阳极前孔径需 ≥ 50.000 + 0.035 = 50.035，且 ≤ 50.039 + 0.025 = 50.064 → **Ø50.035–50.064 mm**（我按原文条件复算，与仲德给出的结果一致）。成品公差 39 μm，阳极前窗口只剩 29 μm。
- **疲劳**：Five Flute 引用 6000 系铝高周疲劳论文：膜厚 10 μm 时疲劳强度下降 8%，40 μm 时下降 50%。机理有两条：膜厚相当于初始裂纹长度；膜内存在拉伸残余应力。**受交变载荷的件不要无脑上硬质厚膜。**
- **尖角**：膜垂直表面生长，尖角处膜层不连续（Five Flute 图）。所有棱边倒角或倒圆。
- **铝对铝**：阳极膜可防止铝对铝接触面咬死（galling）；封孔时可加 PTFE，用于轻载衬套（Five Flute）。

## 设计要点与参数

| 要点 | 参数/规则 | 依据 |
| --- | --- | --- |
| 尺寸增长估算 | 外表面 +½t；外径 +t；内孔 −t；双侧槽宽 −t | 仲德；Five Flute |
| 30 μm 示例 | 单边向外约 15 μm；外径约 +30 μm；内孔约 −30 μm | 仲德 |
| H8 算例 | Ø50 H8 + 30 ± 5 μm → 阳极前 Ø50.035–50.064 mm | 仲德（已复算） |
| 螺纹遮蔽 | III 型：所有螺纹孔遮蔽；II 型：M8×1（3/8-16）以下按配合等级遮蔽 | Five Flute |
| 返工头号原因 | 遮蔽不当 | Five Flute |
| 遮蔽 ≠ 零膜 | 电解液渗入、塞子压缩不一、孔口不规则边界 | 仲德 |
| 疲劳折减 | 10 μm：−8%；40 μm：−50%（6000 系） | Five Flute 引论文 |
| 312 规则 | 分钟 = μm × 3.12 ÷ A/dm² | Five Flute |
| 色差 | 批次间色相会漂移；多零件必须同色时极难（iPod 分档配色传闻，原文标注 anecdotal） | Five Flute |
| 供应商责任 | 阳极厂通常只保证膜厚和过程，最终尺寸要写清谁负责 | 仲德 |

## 优缺点

**优点**
- 耐腐蚀、提高表面硬度、可染色，表面多孔利于胶粘和喷漆（Five Flute）
- 膜与基体一体，不像喷涂那样起皮（仲德）

**缺点 / 代价**
- 尺寸要在设计阶段算进去，严公差件要加遮蔽或后加工
- 膜绝缘，接地面要特殊处理
- 厚膜明显降低疲劳强度
- 多零件同色难

## 可借鉴点

- **图纸写四层**：最终功能尺寸 / 阳极前加工目标 / 膜层与前处理 / 局部例外区域（仲德）
- **挂点自己指定**，放在非外观、非功能面
- **图纸写零件表面积**，供应商可以直接算电流密度和报价（Five Flute）
- **所有棱边倒角**，避免尖角膜层不连续
- **螺纹三选一**：允许成膜、遮蔽、氧化后攻牙；返牙会去掉牙侧膜，要写明是否允许
- **检验分阳极前后两段**，单件合格还要做整机装配验证

## 与库中相似案例对比

| 对比项 | 本案例 | [[免喷涂材料 vs 喷涂：成本、良率与三条硬边界]] | [[钣金折弯件设计规则：最小弯曲半径与预留切口]] |
| --- | --- | --- | --- |
| 基材 | CNC 铝 | 塑料 | 钣金 |
| 表面层与尺寸 | 膜一半在外，改变配合 | 免喷涂无涂层；喷涂有膜厚 | 见该案例 |
| 关键风险 | 尺寸、遮蔽、挂点、疲劳 | 熔接痕、流痕、色差 | 弯曲开裂 |
| 共同点 | 「表面处理要进尺寸链和图纸」 | 色差窗口 | — |

## 相关案例

- [[免喷涂材料 vs 喷涂：成本、良率与三条硬边界]]
- [[金属注射成型（MIM）：均匀壁厚、烧结支撑面与 5000 件成本拐点]]
- [[钣金折弯件设计规则：最小弯曲半径与预留切口]]
- [[O 形圈密封槽设计：填充率、压缩率与挤出间隙的五个数]]（阳极后密封槽尺寸会变）
- 分类索引：[[07-材料与工艺 索引]]

## 来源与核实记录

- 主来源：[阳极氧化前后尺寸怎么控制：膜厚、公差、遮蔽、螺纹与配合面](https://www.zdpmt.com/zh/resources/anodizing-dimension-control-before-after-finishing/)（仲德精密 ZHONGDE PRECISION，2026-08-06；厂商文章，原文多处注明数值只适用于案例条件）
- 补充来源：[How to Design and Manufacture Anodized Aluminum Parts](https://www.fiveflute.com/guide/how-to-design-and-manufacture-anodized-aluminum-parts/)（Five Flute，William Burke；独立来源）
- 核实：2026-11-13 打开两篇正文核对；H8 算例按原文条件复算一致。疲劳折减数据为 Five Flute 转引 Winter & Lampke, Adv. Eng. Mater. 2023, 25, 2300394，论文原文未打开。

File: vault/07-材料与工艺/风管 Pittsburgh 锁扣咬口：袋口钩住直角翻边后再把唇边压死（对照按扣咬口）.md
---
标题: "风管 Pittsburgh 锁扣咬口：袋口钩住直角翻边后再把唇边压死（对照按扣咬口）"
一级分类: "07-材料与工艺"
二级分类: ["钣金"]
应用产品: ["矩形通风空调风管的纵向角缝", "镀锌薄钢板风管"]
材料: ["镀锌钢板、普通薄钢板（Metmac、TB-F6）", "TB-F6 推荐 GALVABOND® G2，厚度至 1.60 mm", "铝板、不锈钢板（Metmac 另给了适用厚度上限）"]
工艺: ["滚弯成形袋口（Pittsburgh lockformer）", "折边机制出直角翻边", "插入后锤击或专用合缝工具压闭唇边"]
标签: ["钣金", "风管", "Pittsburgh", "咬口", "按扣咬口"]
难度: "入门"
来源平台: "其他"
来源链接: "https://hsmuniversity.org/us/course/smw-130-seams-joints-and-fastening/lesson-3-the-pittsburgh-lock-and-the-snap-lock"
补充来源: ["https://www.metmac.com/article-detail/how-do-you-do-the-seam-lock-connection-for-the-hvac-duct-fabrication.html", "https://gf.cabr-fire.com/article-40475.htm"]
收录日期: 2026-11-27
评分: 4
核实状态: "已核实（已打开 HSM University《The Pittsburgh lock and the snap lock》课文与对照表；已打开 Metmac 英文风管咬口连接说明；已打开消防规范网刊载的 GB 50738-2011 第 4.2 节正文。另已下载并提取 BlueScope Technical Bulletin TB-F6 Rev 2（2003 年 11 月）关于 Pittsburgh 与 Button Punch Snap Lock 的板厚和成形说明。HSM、Metmac、GB 文本来源与 BlueScope 公报为独立机构。GB 中的咬口宽度表在抓取页里是图片，未把看不清的表值写入参数。）"
封面图: "附件/sheet-pittsburgh-tbf6-p1.png"
tags: ["结构案例", "钣金", "咬口"]
---

# 风管 Pittsburgh 锁扣咬口：袋口钩住直角翻边后再把唇边压死（对照按扣咬口）

> [!summary] 一句话概述
> 矩形风管的 Pittsburgh 角缝一边滚出带内钩的袋口，另一边折出直角翻边；把翻边沿全长插入袋口后，再把袋口外唇压死，把翻边锁在金属折层里。它和按扣咬口（snap lock / button punch）都能做角缝，但按扣是靠凸起卡入袋口，不必再锤合，强度和适用压力也更受限制。

## 配图

![[附件/sheet-pittsburgh-tbf6-p1.png]]
*图源：BlueScope Steel Technical Bulletin TB-F6 Rev 2（2003-11）《Forming Lock-seaming Steel Sheet and Strip》首页附近；完成的 Pittsburgh 锁缝示意（Figure 2）。*

![[附件/sheet-pittsburgh-tbf6-p2.png]]
*图源：同上公报后续页；Pittsburgh 与 Button Punch Snap Lock 的成形或设备相关图。*

![[附件/sheet-gb50738-duct-process.jpg]]
*图源：[GB 50738-2011 第 4.2 节，消防规范网](https://gf.cabr-fire.com/article-40475.htm) 图 4.2.1「金属风管制作工序」。*

> 图片版权归原作者所有，仅作个人学习收藏；出处见文末「来源与核实记录」。

## 结构原理

> 本节所有数字只写来源里给出的；来源没有就写「来源未给出」，不估算、不编造。

HSM University 的课文明白写出 Pittsburgh 锁由两半构成：一边用 lockformer 滚出袋口（pocket），袋口是带内折钩的槽；另一边通常用折边机做出直角翻边（flange）。装配时把翻边沿全长插入袋口，再把袋口外唇锤下或用合缝工具压死，使翻边被锁在两层折边之间，角部又刚又强。该课强调 Pittsburgh 本身并不气密，折层里仍有细长通路，需要在装配前向袋口打密封胶，或在合缝后再沿缝密封。

同一课把 snap lock 写成另一种角缝：带凸起（button）的公翻边推入母袋口，直到凸起卡住，不必再锤合。对照表的要点是：Pittsburgh 是滑入再合唇，强度和刚度高，在板厚限制内可用于各压力等级，但现场合缝较慢；snap lock 靠凸起承力，适合平放运输和快速组装，强度较低。

Metmac 把咬口写成把板边相互钩住再压紧，并写明常用 Pittsburgh lock former 滚弯后互钩、合缝压紧。TB-F6 则把矩形风管纵向角缝的两种常见形式并列：Pittsburgh lock-seam 与 Button Punch Snap Lock。

这与库中已有的钣金卷边（Hemming）不同：卷边是把同一块板的边缘折回自身；Pittsburgh 是两块（或同一管段的两个边）互相锁合。

### 堆叠方案

方向：沿角缝横截面，从风管外侧看到袋口外唇。

| 层级 | 零件 | 材料 | 厚度/尺寸 | 固定方式 | 依据 |
| --- | --- | --- | --- | --- | --- |
| L1 | 袋口外唇（合缝后压在翻边上） | 与管壁相同的钢板 | 由 lockformer 成形；HSM：不同设备袋口外形略有差别，车间要自测留边 | 锤击或合缝工具压死 | HSM；TB-F6 |
| L2 | 插入的直角翻边 | 同板或配对板 | HSM（Keelson 轻规表）：翻边留边 1/4 in，袋口留边 1 in；须按本机实测，不能把某一张表当成所有设备的常数 | 滑入袋口并顶到槽底钩住 | HSM |
| L3 | 袋口内钩与槽底 | 同板 | 翻边过宽会先顶死导致管段不方；过窄够不到内钩，受力时会被拉出 | 滚弯成形 | HSM |
| L4 | 风管壁面 | 镀锌钢等 | 见参数表中的适用板厚 | 角缝连接两壁 | Metmac；TB-F6 |

剖面示意：

```mermaid
flowchart LR
  Lip["L1 袋口外唇压死"] --> Flange["L2 直角翻边插入"]
  Flange --> Hook["L3 袋口内钩"]
  Hook --> Wall["L4 管壁"]
```

### 零件清单

| 零件 | 数量 | 功能 | 材料 | 依据 |
| --- | --- | --- | --- | --- |
| 带袋口的板边 | 每条 Pittsburgh 缝 1 | 提供内钩和可压闭的外唇 | 镀锌钢等 | HSM；TB-F6 |
| 带直角翻边的板边 | 每条缝 1 | 插入并被锁住 | 同上 | HSM |
| 可选密封胶 | 按密封等级 | 封住折层内的泄漏通路 | 来源未给出胶种 | HSM |
| 对照：按扣咬口的凸起与母袋口 | 若采用 snap lock | 靠凸起卡住，不必锤合唇边 | 同上 | HSM；TB-F6 |

### 装配顺序

1. 按所用 lockformer 和板厚确定袋口、翻边的留边，并在下料图上把袋口边和翻边配成对（HSM）。
2. 滚弯出袋口；在折边机上折出方形、宽度正确的翻边。HSM 写：翻边不方会使管段扭转。
3. 把翻边沿全长滑入袋口，直到翻边贴住槽底。
4. 用木槌、带垫的锤、气动合缝工具或专用合缝机把外唇均匀压死。HSM 不建议用钢锤直接打在镀层上。
5. 按密封等级在袋口预涂或合缝后补密封。
6. 若改用 snap lock：把带凸起的翻边推入母袋口至卡住，不再锤合唇边。

> GB 50738-2011 第 4.2 节是风管制作的总工序和咬口通用规定，不是 Pittsburgh 专用拆解顺序。

### 受力与运动分析

- **受力路径**：管段受扭、受压时，载荷由管壁传到被锁住的翻边和袋口折层。Snap lock 则主要由凸起承力（HSM 对照表）。
- **运动关系**：合缝完成后为不可轻易拆开的锁缝，无相对运动。装配时翻边沿缝方向滑入。
- **失效风险**：HSM：翻边未插到底，唇边会压在空处；锤击过重或不均会把唇边打成波浪并切入翻边；翻边过宽顶死、过窄拉脱；Pittsburgh 本身不气密。GB 50738：板材拼接咬口缝应错开，不应形成十字形交叉缝。

## 设计要点与参数

| 要点 | 内容 | 依据 |
| --- | --- | --- |
| 袋口与翻边留边（轻规示例） | Keelson 表：袋口边 1 in，翻边 1/4 in。不同 lockformer 袋口不同，各车间要按设备和板规自测并列表 | HSM University |
| TB-F6 适用板厚 | Pittsburgh 锁缝用于钢薄板厚度至 1.6 mm；1.0 mm 以上在七工位机组上成形，1.0 mm 及更薄的成形方式见该公报相应段落。推荐 GALVABOND® G2，至 1.60 mm | TB-F6 |
| Metmac 适用板厚 | 咬口一般适用于普通薄钢和镀锌薄钢厚度小于或等于 1.2 mm；铝板小于 1.5 mm；不锈钢板小于 0.8 mm。镀锌风管板厚大于 1.2 mm 改用铆接，以免焊接破坏镀层 | Metmac。与 TB-F6 的 1.6 mm 上限并不相同，按项目和设备确认，不折中 |
| 圆角 | TB-F6：半径增加到至少 1.5 mm，成形上没有问题 | TB-F6 |
| 角钢法兰翻边量 | 采用角钢法兰铆接连接的风管管端应预留 6 mm～9 mm 的翻边量（这是管端法兰连接，不是 Pittsburgh 角缝本身的留边） | GB 50738-2011 第 4.2.3 条 |
| 咬口通用工艺 | 咬口缝应紧密、宽度一致、折角平直；拼接咬口缝应错开，不应十字交叉；洁净空调风管不应采用横向拼缝 | GB 50738-2011 第 4.2.4、4.2.6 条 |
| 立咬口铆距 | 矩形风管采用立咬口或包边立咬口，并用铆钉紧固时，间距不应大于 150 mm | GB 50738-2011 第 4.2.13 条 |
| 插条延长 | 垂直插条两端各延长不应少于 20 mm；C 形插条两端延长量宜大于或等于 20 mm | GB 50738-2011 第 4.2.12 条 |
| 芯管偏差 | 圆形风管采用芯管连接时，芯管外径与风管内径偏差应小于 3 mm | GB 50738-2011 第 4.2.14 条 |
| 气密 | Pittsburgh 合紧后仍有泄漏通路，需按密封等级涂胶 | HSM |

## 优缺点

**优点**
- 角缝刚度高，可在板厚限制内用于较高压力等级（HSM）。
- 不需要熔化焊接，镀层风管更不容易被烧伤（Metmac 也因此把较厚镀锌管改成铆接而不是焊）。
- 袋口和翻边可以在车间预加工，到现场再合缝。

**缺点 / 代价**
- 合唇质量决定角缝，翻边宽度和方正度稍差就会扭管或拉脱。
- 锁缝本身不气密，要另做密封。
- 不同来源给出的适用板厚并不一致。
- 按扣咬口虽然更快，但不能把它的承力能力当成 Pittsburgh。

## 可借鉴点

- 下料时按本台 lockformer 实测留边，不要只抄 1 in / 1/4 in 的示例。
- 先检查翻边宽度和角度，再插到位，再均匀合唇。
- 需要气密时把密封写进工序，而不是指望咬口自己封死。
- 在 Pittsburgh 和 snap lock 之间选择时，要同时看压力等级、是否平运和现场能否合唇，而不是只看哪一种更快。

## 与库中相似案例对比

| 对比项 | 本案例（Pittsburgh / 按扣咬口） | [[钣金卷边（Hemming）：把板边折回自身，做成封闭、开口、泪滴或绳状包边]] | [[钣金插舌与槽（Tab and Slot）：自定位拼装并避开尖角应力集中]] |
| --- | --- | --- | --- |
| 连接对象 | 两块板边（或同一管段的两个边）互相锁合 | 同一块板的边缘折回自身 | 一块板上的舌插入另一块上的槽 |
| 锁紧方式 | 袋口钩住翻边后再压唇，或凸起卡入 | 折弯/压平包边 | 插配，可选后焊 |
| 何时用这篇 | 矩形风管纵向角缝、薄镀锌板咬口 | 面板安全边或汽车包边 | 激光切割盒体的自定位 |

## 相关案例

- [[钣金卷边（Hemming）：把板边折回自身，做成封闭、开口、泪滴或绳状包边]]
- [[钣金插舌与槽（Tab and Slot）：自定位拼装并避开尖角应力集中]]
- [[电阻点焊：按薄件厚度选熔核直径、搭边宽度与最小点距]]
- 分类索引：[[07-材料与工艺 索引]]

## 来源与核实记录

- 主来源：[HSM University，SMW-130 Lesson 3，《The Pittsburgh lock and the snap lock》](https://hsmuniversity.org/us/course/smw-130-seams-joints-and-fastening/lesson-3-the-pittsburgh-lock-and-the-snap-lock)（2026-11-27 打开。袋口与翻边结构、合缝步骤、与 snap lock 的对照、Keelson 轻规留边及不气密说明来自该课。）
- 交叉来源：[Metmac，《How do you do the seam lock connection for the HVAC duct fabrication》](https://www.metmac.com/article-detail/how-do-you-do-the-seam-lock-connection-for-the-hvac-duct-fabrication.html)（By:Metmac，2022-07-09。咬口适用板厚与 Pittsburgh lock former 滚弯合缝来自该页。）
- 交叉来源：[GB 50738-2011《通风与空调工程施工规范》第 4.2 节「金属风管制作」，消防规范网](https://gf.cabr-fire.com/article-40475.htm)（2026-11-27 打开已保存正文。引用了能在正文里读到的尺寸；表 4.2.6-2 咬口宽度等以图片给出的表值未写入。）
- 交叉来源：BlueScope Steel Technical Bulletin TB-F6 Rev 2，November 2003，《Forming Lock-seaming Steel Sheet and Strip》（已下载并提取全文。1.6 mm 上限、七工位成形和 GALVABOND G2 推荐来自该公报。公报公开下载页的稳定 URL 本次未单独保存，引用以公报编号和已核对 PDF 为准。）
- 核实：2026-11-27 打开上述来源。未把 Metmac 与 TB-F6 的板厚上限合成一个值。
